Repository: durvibangera/yes

File: E Books Updated_md/ABS Standards/Part_2_e.md (part 7 of 28)
 
Brinell Hardness (approx.) 
I and III 
Medium Strength (ASTM A27)  
150 HB 
II and IV 
High Strength (ASTM A148) 
300 HB 
 
Selection of the correct material type has to be made in accordance with the chain grade applied.  
Actual chain hardness is typically in the following ranges. 
Chain Grade 
Brinell Hardness 
1 
120 – 140 
2 
130 - 150 
3 
210 - 250 
 
Typical hardness values of chain Grade 3 are in the range of 210 – 250 Brinell. Accordingly, Types II and 
IV are to be selected to avoid accelerated wear of the wildcat or gypsy wheel. 
27.5 
Cladding and Hardfacing 
Weld cladding or hardfacing may be carried out to build up chain contact surfaces, if the chain fit is offset 
or wear has occurred during service. The carbon content and carbon equivalent influences the weldability 
of the material. Weld build-up procedures are to be properly qualified on material with similar weldability 
to the wildcat or gypsy wheel to be welded. Weld procedures are to be properly qualified and welding is to 
be carried out under controlled conditions, to the satisfaction of the attending Surveyor. 
The aim hardness of weld build-up should be the same as the material base metal. A higher, build-up 
hardness, may be acceptable subject to the following restriction: 
ASTM Type 
Weld Build-up Maximum Increase in Brinell Hardness (approx.) 
I and III 
150 + 25HB 
II and IV 
300 + 50 HB 
 
 


---

 
 
TABLE 2 
Stud-link Anchor-chain Proof and Break Tests 
SI Units 
 
 
 
Normal Strength  
    Grade 1     
High Strength  
    Grade 2     
Extra-high Strength     
Grade 3     
 
 
 
 
 
Normal Strength  
    Grade 1     
High Strength  
    Grade 2     
Extra-high Strength  
    Grade 3     
 
Chain  
Diameter 
Length of 
Five  
Links 
Proof 
Load 
Breaking 
Load 
Proof 
Load 
Breaking 
Load 
Proof 
Load 
Breaking 
Load 
Mass 
kilograms 
per 27.5 
meters 
 
 
Chain 
Diameter 
Length of 
Five 
Links 
Proof 
Load 
Breaking 
Load 
Proof 
Load 
Breaking 
Load 
Proof 
Load 
Breaking 
Load 
Mass 
kilograms 
per 27.5 
meters 
mm 
mm 
kN 
kN 
kN 
kN 
kN 
kN 
kg 
 
 
mm 
mm 
kN 
kN 
kN 
kN 
kN 
kN 
kg 
12.5 
275 
46.1 
65.7 
65.7 
92.2 
92.2 
132.4 
110 
 
 
70 
1540 
1294.5 
1843.7 
1843.7 
2579.1 
2579.1 
3687.3 
2910 
14 
308 
57.9 
82.4 
82.4 
115.7 
115.7 
164.8 
130 
 
 
73 
1606 
1392.5 
1990.7 
1990.7 
2794.9 
2794.9 
3991.3 
3180 
16 
352 
75.5 
106.9 
106.9 
150.0 
150.0 
215.7 
170 
 
 
76 
1672 
1500.4 
2147.6 
2147.6 
3010.6 
3010.6 
4295.3 
3470 
17.5 
385 
89.3 
127.5 
127.5 
179.5 
179.5 
260.8 
180 
 
 
78 
1716 
1578.9 
2255.5 
2255.5 
3157.7 
3157.7 
4501.3 
3650 
19 
418 
104.9 
150.0 
150.9 
210.8 
210.8 
301.1 
220 
 
 
81 
1782 
1686.7 
2412.4 
2412.4 
3383.3 
3383.3 
4824.9 
3930 
20.5 
451 
122.6 
174.6 
174.6 
244.2 
244.2 
349.1 
260 
 
 
84 
1848 
1804.4 
2579.1 
2579.1 
3608.8 
3608.8 
5158.3 
4250 
22 
484 
140.2 
200.1 
200.1 
280.5 
280.5 
401.1 
300 
 
 
87 
1914 
1922.1 
2745.9 
2745.9 
3854.0 
3854.0 
5501.5 
4560 
24 
528 
166.7 
237.3 
237.3 
332.4 
332.4 
475.6 
340 
 
 
90 
1980 
2049.6 
2922.4 
2922.4 
4089.4 
4089.4 
5844.8 
4860 
26 
572 
194.2 
277.5 
277.5 
389.3 
389.3 
556.0 
420 
 
 
92 
2024 
2128.0 
3040.1 
3040.1 
4256.1 
4256.1 
6080.1 
5100 
28 
616 
224.6 
320.7 
320.7 
449.1 
449.1 
642.3 
480 
 
 
95 
2090 
2255.5 
3226.4 
3226.4 
4511.0 
4511.0 
6443.0 
5400 
30 
660 
256.9 
367.7 
367.7 
513.9 
513.9 
734.5 
550 
 
 
97 
2134 
2343.8 
3344.1 
3344.1 
4677.8 
4677.8 
6688.1 
5670 
32 
704 
291.3 
416.8 
416.8 
582.5 
582.5 
832.6 
610 
 
 
98 
2156 
2383.0 
3402.9 
3402.9 
4766.0 
4766.0 
6815.6 
5750 
34 
748 
327.5 
467.8 
467.8 
655.1 
655.1 
936.5 
700 
 
 
100 
2200 
2471.3 
3530.4 
3530.4 
4942.6 
4942.6 
7060.8 
6010 
36 
792 
365.8 
522.7 
522.7 
731.6 
731.6 
1049.3 
790 
 
 
102 
2244 
2559.5 
3657.9 
3657.9 
5119.1 
5119.1 
7315.8 
6250 
38 
836 
406.0 
580.6 
580.6 
812.0 
812.0 
1157.2 
880 
 
 
105 
2310 
2696.8 
3854.0 
3854.0 
5393.7 
5393.7 
7698.2 
6600 
40 
880 
448.2 
640.4 
640.4 
896.3 
896.3 
1284.7 
970 
 
 
107 
2354 
2785.1 
3981.5 
3981.5 
5570.2 
5570.2 
7963.0 
6820 
42 
924 
492.3 
703.1 
703.1 
980.7 
980.7 
1402.3 
1070 
 
 
108 
2376 
2834.1 
4040.3 
4040.3 
5658.4 
5658.4 
8090.4 
6950 
44 
968 
538.4 
768.8 
768.8 
1078.7 
1078.7 
1539.6 
1170 
 
 
111 
2442 
2971.4 
4246.3 
4246.3 
5942.8 
5942.8 
8482.8 
7290 
46 
1012 
585.5 
836.5 
836.5 
1167.0 
1167.0 
1676.9 
1270 
 
 
114 
2508 
3108.7 
4442.4 
4442.4 
6227.2 
6227.2 
8894.6 
7640 
48 
1056 
635.5 
908.1 
908.1 
1274.9 
1274.9 
1814.2 
1380 
 
 
117 
2574 
3255.8 
4648.4 
4648.4 
6511.6 
6511.6 
9296.7 
7980 
50 
1100 
686.5 
980.7 
980.7 
1372.9 
1372.9 
1961.3 
1480 
 
 
120 
2640 
3492.9 
4854.3 
4854.3 
6805.8 
6805.8 
9718.4 
8310 
52 
1144 
739.4 
1059.1 
1059.1 
1480.8 
1480.8 
2108.4 
1600 
 
 
122 
2684 
3501.0 
5001.4 
5001.4 
7001.9 
7001.9 
9993.0 
8620 
54 
1188 
794.3 
1137.6 
1137.6 
1588.7 
1588.7 
2265.3 
1720 
 
 
124 
2728 
3599.0 
5138.7 
5138.7 
7198.1 
7198.1 
10277.4 
8920 
56 
1232 
851.2 
1216.0 
1216.0 
1706.4 
1706.4 
2432.0 
1850 
 
 
127 
2794 
3746.1 
5354.4 
5354.4 
7492.3 
7492.3 
10708.9 
9380 
58 
1276 
909.1 
1294.5 
1294.5 
1814.2 
1814.2 
2598.8 
1990 
 
 
130 
2860 
3903.0 
5570.2 
5570.2 
7796.3 
7796.3 
11140.4 
9840 
60 
1320 
968.9 
1382.7 
1382.7 
1941.7 
1941.7 
2765.5 
2120 
 
 
132 
2904 
4001.1 
5717.3 
5717.3 
8002.2 
8002.2 
11424.7 
10140 
62 
1364 
1029.7 
1471.0 
1471.0 
2059.4 
2059.4 
2942.0 
2250 
 
 
137 
3014 
4256.1 
6080.1 
6080.1 
8512.2 
8512.2 
12160.2 
10910 
64 
1408 
1098.3 
1559.3 
1559.3 
2186.9 
2186.9 
3128.3 
2440 
 
 
142 
3124 
4520.9 
6452.8 
6452.8 
9031.9 
9031.9 
12905.6 
11670 
66 
1452 
1157.2 
1657.3 
1657.3 
2314.4 
2314.4 
3304.8 
2590 
 
 
147 
3234 
4785.6 
6835.2 
6835.2 
9561.5 
9561.5 
13660.7 
12440 
68 
1496 
1225.8 
1745.6 
1745.6 
2451.7 
2451.7 
3501.0 
2750 
 
 
152 
3344 
5050.4 
7217.7 
7217.7 
10100.8 
10100.8 
14425.6 
13200 
 
Note: 
The weight of chain is not to be more than 21/2% under the weight specified. 
 
 
157 
3454 
5325.0 
7600.2 
7600.2 
10640.2 
10640.2 
15200.3 
14000 
 
 
162 
3564 
5599.6 
8002.2 
8002.2 
11199.2 
11199.2 
15994.6 
14700 
 
 
Part 
2 
Rules for Materials and Welding 
Chapter 
2 
Equipment 
Section 
2 
Anchor Chain 
2-2-2 
 
ABS  RULES FOR TESTING AND CERTIFICATION OF MATERIALS . 2015 
85 


---

 
 
TABLE 2 
Stud-link Anchor-chain Proof and Break Tests 
MKS Units 
 
 
 
Normal Strength  
Grade 1 
High Strength  
Grade 2 
Extra-high Strength  
Grade 3 
 
 
 
 
 
Normal Strength  
Grade 1 
High Strength  
Grade 2 
Extra-high Strength  
Grade 3 
 
Chain  
Diameter 
Length of 
Five  
Links 
Proof 
Load 
Breaking 
Load 
Proof 
Load 
Breaking 
Load 
Proof 
Load 
Breaking 
Load 
Mass  
kilograms 
per 27.5 
meters 
 
 
Chain 
Diameter 
Length of 
Five 
Links 
Proof 
Load 
Breaking 
Load 
Proof 
Load 
Breaking 
Load 
Proof 
Load 
Breaking 
Load 
Mass  
kilograms 
per 27.5 
meters 
mm 
mm 
kgf 
kgf 
kgf 
kgf 
kgf 
kgf 
kg 
 
 
mm 
mm 
kgf 
kgf 
kgf 
kgf 
kgf 
kgf 
kg 
12.5 
275 
4700 
6700 
6700 
9400 
9400 
13500 
110 
 
 
70 
1540 
132000 
188000 
188000 
263000 
263000 
376000 
2910 
14 
308 
5900 
8400 
8400 
11800 
11800 
16800 
130 
 
 
73 
1606 
142000 
203000 
203000 
285000 
285000 
407000 
3180 
16 
352 
7700 
10900 
10900 
15300 
15300 
22000 
170 
 
 
76 
1672 
153000 
219000 
219000 
307000 
307000 
438000 
3470 
17.5 
385 
9100 
13000 
13000 
18300 
18300 
26100 
180 
 
 
78 
1716 
161000 
230000 
230000 
322000 
322000 
459000 
3650 
19 
418 
10700 
15300 
15300 
21500 
21500 
30700 
220 
 
 
81 
1782 
172000 
246000 
246000 
345000 
345000 
492000 
3930 
20.5 
451 
12500 
17800 
17800 
24900 
24900 
35600 
260 
 
 
84 
1848 
184000 
263000 
263000 
368000 
368000 
526000 
4250 
22 
484 
14300 
20400 
20400 
28600 
28600 
40900 
300 
 
 
87 
1914 
196000 
280000 
280000 
393000 
393000 
561000 
4560 
24 
528 
17000 
24200 
24200 
33900 
33900 
48500 
340 
 
 
90 
1980 
209000 
298000 
298000 
417000 
417000 
596000 
4860 
26 
572 
19800 
28300 
28300 
39700 
39700 
56700 
420 
 
 
92 
2024 
217000 
310000 
310000 
434000 
434000 
620000 
5100 
28 
6126 
22900 
32700 
32700 
45800 
45800 
65500 
480 
 
 
95 
2090 
230000 
329000 
329000 
460000 
460000 
657000 
5400 
30 
660 
26200 
37500 
37500 
52400 
52400 
74900 
550 
 
 
97 
2134 
239000 
341000 
341000 
477000 
477000 
682000 
5670 
32 
704 
29700 
42500 
42500 
59400 
59400 
84900 
610 
 
 
98 
2156 
243000 
347000 
347000 
486000 
486000 
695000 
5750 
34 
748 
33400 
47700 
47700 
66800 
66800 
95500 
700 
 
 
100 
2200 
252000 
360000 
360000 
504000 
504000 
720000 
6010 
36 
792 
37300 
53300 
53300 
74600 
74600 
107000 
790 
 
 
102 
2244 
261000 
373000 
373000 
522000 
522000 
746000 
6250 
38 
836 
41400 
59200 
59200 
82800 
82800 
118000 
880 
 
 
105 
2310 
275000 
393000 
393000 
550000 
550000 
785000 
6600 
40 
880 
45700 
65300 
65300 
91400 
91400 
131000 
970 
 
 
107 
2354 
284000 
406000 
406000 
568000 
568000 
812000 
6820 
42 
924 
50200 
71700 
71700 
100000 
100000 
143000 
1070 
 
 
108 
2376 
289000 
412000 
412000 
577000 
577000 
825000 
6950 
44 
968 
54900 
78400 
78400 
110000 
110000 
157000 
1170 
 
 
111 
2442 
303000 
433000 
433000 
606000 
606000 
865000 
7290 
46 
1012 
59700 
85300 
85300 
119000 
119000 
171000 
1270 
 
 
114 
2508 
317000 
453000 
453000 
635000 
635000 
907000 
7640 
48 
1056 
64800 
92600 
92600 
130000 
130000 
185000 
1380 
 
 
117 
2574 
332000 
474000 
474000 
664000 
664000 
948000 
7980 
50 
1100 
70000 
100000 
100000 
140000 
140000 
200000 
1480 
 
 
120 
2640 
347000 
495000 
495000 
694000 
604000 
991000 
8310 
52 
1144 
75400 
108000 
108000 
151000 
151000 
215000 
1600 
 
 
122 
2684 
357000 
510000 
510000 
714000 
714000 
1019000 
8620 
54 
1188 
81000 
116000 
116000 
162000 
162000 
231000 
1720 
 
 
124 
2728 
367000 
524000 
524000 
734000 
734000 
1048000 
8920 
56 
1232 
86800 
124000 
124000 
174000 
174000 
248000 
1850 
 
 
127 
2794 
382000 
546000 
546000 
764000 
764000 
1092000 
9380 
58 
1276 
92700 
132000 
132000 
185000 
185000 
265000 
1990 
 
 
130 
2860 
398000 
568000 
568000 
795000 
795000 
1136000 
9840 
60 
1320 
98800 
141000 
141000 
198000 
198000 
282000 
2120 
 
 
132 
2904 
408000 
583000 
583000 
816000 
816000 
1165000 
10140 
62 
1364 
105000 
150000 
150000 
210000 
210000 
300000 
2250 
 
 
137 
3014 
434000 
620000 
620000 
868000 
868000 
1240000 
10910 
64 
1408 
112000 
159000 
159000 
223000 
223000 
319000 
2440 
 
 
142 
3124 
461000 
658000 
658000 
921000 
921000 
1316000 
11670 
66 
1452 
118000 
169000 
169000 
236000 
236000 
337000 
2590 
 
 
147 
3234 
488000 
697000 
697000 
975000 
975000 
1393000 
12440 
68 
1496 
125000 
178000 
178000 
250000 
250000 
357000 
2750 
 
 
152 
3344 
515000 
736000 
736000 
1030000 
1030000 
1471000 
13200 
 
Note: 
The weight of chain is not to be more than 21/2% under the weight specified. 
 
 
157 
3454 
543000 
775000 
775000 
1085000 
1085000 
1550000 
14000 
 
 
162 
3564 
571000 
816000 
816000 
1142000 
1142000 
1631000 
14700 
 
 
Part 
2 
Rules for Materials and Welding 
Chapter 
2 
Equipment 
Section 
2 
Anchor Chain 
2-2-2 
 
86 
ABS  RULES FOR TESTING AND CERTIFICATION OF MATERIALS . 2015 


---

 
 
TABLE 2 (continued) 
Stud-link Anchor-chain Proof and Break Tests 
US Units 
 
 
 
Normal Strength  
Grade 1 
High Strength  
Grade 2 
Extra-high Strength  
Grade 3 
 
 
 
 
 
Normal Strength  
Grade 1 
High Strength  
Grade 2 
Extra-high Strength  
Grade 3 
 
Chain 
Dia 
meter 
Length of 
Five Links 
Proof 
Load 
Breaking 
Load 
Proof 
Load 
Breaking 
Load 
Proof 
Load 
Breaking 
Load 
Mass  
pounds 
per 15 
fathoms 
 
 
Chain 
Dia 
meter 
Length of 
Five Links 
Proof 
Load 
Breaking 
Load 
Proof 
Load 
Breaking 
Load 
Proof 
Load 
Breaking 
Load 
Mass  
pounds 
per 15 
fathoms 
in. 
ft 
In 
lbf 
lbf 
lbf 
lbf 
lbf 
lbf 
lb 
 
 
in. 
ft 
In 
lbf 
lbf 
lbf 
lbf 
lbf 
lbf 
lb 
1/2 
- 
11 
10700 
15300 
15300 
21400 
21400 
30600 
230 
 
 
2 11/16 
4 
11 1/8 
277000 
396000 
396000 
554000 
554000 
792000 
6110 
9/16 
1 
0 3/8 
13500 
19300 
19300 
27000 
27000 
38600 
290 
 
 
2 3/4 
5 
0 1/2 
289000 
413000 
413000 
578000 
578000 
826000 
6410 
5/8 
1 
1 3/4 
16600 
23700 
23700 
33200 
33200 
47500 
370 
 
 
2 13/16 
5 
1 7/8 
301000 
431000 
431000 
603000 
603000 
861000 
6710 
11/16 
1 
3 1/8 
20100 
28600 
28600 
40100 
40100 
57300 
410 
 
 
2 7/8 
5 
3 1/4 
314000 
449000 
449000 
628000 
628000 
897000 
7020 
3/4 
1 
4 1/2 
23800 
34000 
34000 
47600 
47600 
68000 
480 
 
 
2 15/16 
5 
4 5/8 
327000 
467000 
467000 
654000 
654000 
934000 
7330 
13/16 
1 
5 7/8 
27800 
39800 
39800 
55700 
55700 
79500 
570 
 
 
3 
5 
6 
340000 
485000 
485000 
679000 
679000 
970000 
7650 
7/8 
1 
7 1/4 
32200 
46000 
46000 
64400 
64400 
91800 
660 
 
 
3 1/16 
5 
7 3/8 
353000 
504000 
504000 
705000 
705000 
1008000 
7980 
15/16 
1 
8 5/8 
36800 
52600 
52600 
73700 
73700 
105000 
760 
 
 
3 1/8 
5 
8 3/4 
366000 
523000 
523000 
732000 
732000 
1046000 
8320 
1 
1 
10 
41800 
59700 
59700 
83600 
83600 
119500 
860 
 
 
3 3/16 
5 
10 1/8 
380000 
542000 
542000 
759000 
759000 
1084000 
8660 
1 1/16 
1 
11 3/8 
47000 
67200 
67200 
94100 
94100 
135000 
970 
 
 
3 1/4 
5 
11 1/2 
393000 
562000 
562000 
787000 
787000 
1124000 
9010 
1 1/8 
2 
0 3/4 
52600 
75000 
75000 
105000 
105000 
150000 
1080 
 
 
3 5/16 
6 
0 7/8 
407000 
582000 
582000 
814000 
814000 
1163000 
9360 
1 3/16 
2 
2 1/8 
58400 
83400 
83400 
116500 
116500 
167000 
1220 
 
 
3 3/8 
6 
2 1/4 
421000 
602000 
602000 
843000 
843000 
1204000 
9730 
1 1/4 
2 
3 1/2 
64500 
92200 
92200 
129000 
129000 
184000 
1350 
 
 
3 7/16 
6 
3 5/8 
435000 
622000 
622000 
871000 
871000 
1244000 
10100 
1 5/16 
2 
4 7/8 
70900 
101500 
101500 
142000 
142000 
203000 
1490 
 
 
3 1/2 
6 
5 
450000 
643000 
643000 
900000 
900000 
1285000 
10500 
1 3/8 
2 
6 1/4 
77500 
111000 
111000 
155000 
155000 
222000 
1630 
 
 
3 9/16 
6 
6 3/8 
465000 
664000 
664000 
929000 
929000 
1327000 
10900 
1 7/16 
2 
7 5/8 
84500 
120500 
120500 
169000 
169000 
241000 
1780 
 
 
3 5/8 
6 
7 3/4 
479000 
685000 
685000 
958000 
958000 
1369000 
11300 
1 1/2 
2 
9 
91700 
131000 
131000 
183500 
183500 
262000 
1940 
 
 
3 3/4 
6 
10 1/2 
509000 
728000 
728000 
1019000 1019000 1455000 
12000 
1 9/16 
2 
10 3/8 
99200 
142000 
142000 
198500 
198500 
284000 
2090 
 
 
3 7/8 
7 
1 1/4 
540000 
772000 
772000 
1080000 1080000 1543000 
12900 
1 5/8 
2 
11 3/4 
108000 
153000 
153000 
214000 
214000 
306000 
2240 
 
 
3 15/16 
7 
2 5/8 
556000 
794000 
794000 
1111000 1111000 1587000 
13300 
1 11/16 
3 
1 1/8 
115000 
166500 
166500 
229000 
229000 
327000 
2410 
 
 
4 
7 
4 
571000 
816000 
816000 
1143000 1143000 1632000 
13700 
1 3/4 
3 
2 1/2 
123500 
176000 
176000 
247000 
247000 
352000 
2590 
 
 
4 1/8 
7 
6 3/4 
603000 
862000 
862000 
1207000 1207000 1724000 
14600 
1 13/16 
3 
3 7/8 
132000 
188500 
188500 
264000 
264000 
377000 
2790 
 
 
4 1/4 
7 
9 1/2 
636000 
908000 
908000 
1272000 1272000 1817000 
15400 
1 7/8 
3 
5 1/4 
140500 
201000 
201000 
281000 
281000 
402000 
2980 
 
 
4 3/8 
8 
0 1/4 
669000 
956000 
956000 
1338000 1338000 1911000 
16200 
1 15/16 
3 
6 5/8 
149500 
214000 
214000 
299000 
299000 
427000 
3180 
 
 
4 1/2 
8 
3 
703000 
1004000 1004000 1405000 1405000 2008000 
17100 
2 
3 
8 
159000 
227000 
227000 
318000 
318000 
454000 
3360 
 
 
4 5/8 
8 
5 3/4 
737000 
1053000 1053000 1474000 1474000 2105000 
18000 
2 1/16 
3 
9 3/8 
168500 
241000 
241000 
337000 
337000 
482000 
3570 
 
 
4 3/4 
8 
8 1/2 
772000 
1102000 1102000 1543000 1543000 2204000 
18900 
2 1/8 
3 
10 3/4 
178500 
255000 
255000 
357000 
357000 
510000 
3790 
 
 
4 7/8 
8 
11 1/4 
807000 
1153000 1153000 1613000 1613000 2305000 
19900 
2 3/16 
4 
0 1/8 
188500 
269000 
269000 
377000 
377000 
538000 
4020 
 
 
5 
9 
2 
842000 
1203000 1203000 1685000 1685000 2407000 
20900 
2 1/4 
4 
1 1/2 
198500 
284000 
284000 
396000 
396000 
570000 
4250 
 
 
5 1/8 
9 
4 3/4 
878000 
1255000 1255000 1757000 1757000 2509000 
22000 
2 5/16 
4 
2 7/8 
209000 
299000 
299000 
418000 
418000 
598000 
4490 
 
 
5 3/8 
9 
10 1/4 
951000 
1359000 1359000 1903000 1903000 2718000 
24000 
2 3/8 
4 
4 1/4 
212000 
314000 
314000 
440000 
440000 
628000 
4730 
 
 
5 5/8 
10 
3 3/4 
1026000 1466000 1466000 2052000 2052000 2932000 
26100 
2 7/16 
4 
5 5/8 
231000 
330000 
330000 
462000 
462000 
660000 
4960 
 
 
5 3/4 
10 
6 1/2 
1064000 1520000 1520000 2128000 2128000 3039000 
27000 
2 1/2 
4 
7 
242000 
346000 
346000 
484000 
484000 
692000 
5270 
 
 
6 
11 
0 
1140000 1629000 1629000 2280000 2280000 3257000 
29100 
2 9/16 
4 
8 3/8 
254000 
363000 
363000 
507000 
507000 
726000 
5540 
 
 
6 1/8 
11 
2 3/4 
1179000 1684000 1684000 2357000 2357000 3367000 
30200 
2 5/8 
4 
9 3/4 
265000 
379000 
379000 
530000 
530000 
758000 
5820 
 
 
6 3/8 
11 
8 1/4 
1256000 1795000 1795000 2512000 2512000 3589000 
32400 
Note: 
See also 2-2-2/9 
 
The weight of chain is not to be more than 21/2% under the weight specified. 
 
 
 
 
 
 
 
 
 
 
 
 
 
 
Part 
2 
Rules for Materials and Welding 
Chapter 
2 
Equipment 
Section 
2 
Anchor Chain 
2-2-2 
 
ABS  RULES FOR TESTING AND CERTIFICATION OF MATERIALS . 2015 
87 


---

 
Part 
2 
Rules for Materials and Welding 
Chapter 
2 
Equipment 
Section 
2 
Anchor Chain 
2-2-2 
 
88 
ABS  RULES FOR TESTING AND CERTIFICATION OF MATERIALS . 2015 
TABLE 3 
Unstudded Short-link Chain 
SI Units (MKS Units) 
 
US Units 
Diameter of 
Common  
Links 
 
 
Breaking Test 
 
 
Proof Test 
Diameter of 
Common 
Links 
 
 
Breaking Test 
 
 
Proof Test 
mm 
kN 
kgf 
kN 
kgf 
in. 
lbf 
lbf 
6 
11.6 
1180 
5.8 
590 
 
5/16 
5040 
2520 
8 
22.6 
2300 
11.3 
1150 
 
3/8 
7280 
3640 
10 
35.9 
3660 
17.9 
1830 
 
7/16 
10080 
5040 
12 
52.8 
5380 
26.4 
2690 
 
1/2 
13440 
6720 
14 
71.5 
7290 
35.8 
3650 
 
9/16 
16800 
8400 
 
 
 
 
 
 
 
 
 
16 
93.6 
9540 
46.8 
4770 
 
5/8 
20720 
10360 
18 
119.2 
12150 
59.9 
6110 
 
11/16 
25200 
12600 
20 
147.7 
15060 
74.4 
7590 
 
3/4 
30240 
15120 
22 
178.6 
18210 
89.7 
9150 
 
13/16 
35392 
17696 
24 
212.5 
21670 
106.5 
10860 
 
7/8 
40880 
20440 
 
 
 
 
 
 
 
 
 
26 
249.9 
25480 
125.0 
12750 
 
15/16 
47040 
23520 
28 
288.9 
29460 
144.5 
14730 
 
1 
53760 
26880 
30 
332.6 
33920 
166.8 
16960 
 
11/16 
60480 
30240 
32 
379.6 
38710 
189.5 
19320 
 
11/8 
67760 
33880 
34 
427.5 
43590 
213.6 
21780 
 
13/16 
75712 
37856 
 
 
 
 
 
 
 
 
 
36 
477.2 
48660 
239.3 
24400 
 
11/4 
84000 
42000 
38 
534.1 
54460 
267.1 
27240 
 
15/16 
92400 
46200 
 
 
 
 
 
 
13/8 
101360 
50680 
 
 
 
 
 
 
17/16 
110880 
55440 
 
 
 
 
 
 
11/2 
120960 
60480 
 
 


---

 
ABS  RULES FOR TESTING AND CERTIFICATION OF MATERIALS . 2015 
89 
P A R T  Section 3: Rolled Steel Bars for Chain, Cast and Forged Materials for Accessories and Materials for Studs 
2 
C H A P T E R   2 
Equipment 
S E C T I O N   3  Rolled Steel Bars for Chain, Cast and Forged 
Materials for Accessories and Materials for Studs 
1  
General (2005) 
Rolled steel bars Grades U1, U2 or U3 for Grade 1, 2 or 3 chains, cast and forged materials for accessories 
and materials for studs are to be in accordance with this section. Bars for offshore mooring chains are to be 
in accordance with the ABS Guide for the Certification of Offshore Mooring Chain. 
These Rules are not intended to replace or modify any part of a chain manufacturer’s specification approved 
by ABS. 
1.1  
Process and Qualification of Manufacture (2012)  
The manufacturers of materials for anchor chain and accessories are to be approved. Approval is not required 
for Grade 1 bars. The bar manufacturers are to submit the manufacturing specifications and the details of 
the manufacturing procedure. The approval tests are to be carried out in accordance with Section 2-A4-2, 
the scope of which is to be agreed with ABS. 
The steel is to be made by the open-hearth, basic oxygen, vacuum-arc remelt, electro-slag remelt electric-
furnace or such other process as may be specially approved.  
Unless otherwise stipulated, the steel bars are to be supplied in the as rolled condition. 
1.3  
Deoxidation Practice 
Bars are to be fully killed and, in addition, Grade U2 or U3 bars are to be produced to a fine grain practice. 
1.5  
Chemical Composition and Heat Treatment (1999) 
The chemical composition and heat treatment are to be in accordance with the manufacturer’s specification 
that is to be approved by ABS. In general, they are to conform to 2-2-3/Table 1. 
1.7  
Mechanical Properties (1999) 
Mechanical tests are to be carried out in accordance with 2-2-3/3 and the results are to meet the requirements 
in 2-2-2/Table 1.  
1.9  
Dimensional Properties (1999) 
Unless otherwise approved, the tolerances on diameter and roundness (dmax  dmin) are to be within the 
limits listed in 2-2-3/Table 2, where dmax and dmin are the maximum and minimum diameter measured at 
the section under consideration. 
 


---

 
Part 
2 
Rules for Materials and Welding 
Chapter 
2 
Equipment 
Section 
3 
Rolled Steel Bars for Chain, Cast & Forged Materials for Accessories & Materials for Studs 
2-2-3 
 
90 
ABS  RULES FOR TESTING AND CERTIFICATION OF MATERIALS . 2015 
3  
Material Testing 
3.1  
Heat Treatment of Test Specimens  
Test specimens are to be taken from material heat-treated in the same manner as intended for the finished chain. 
3.3  
Number of Tests  
One tensile and three impact test specimens are to be taken from two different bars of steel from each heat 
unless the material from a heat is less than 50 metric tons (49.21 long tons), in which case, tests from one 
bar will be sufficient.  If, however, the material from one heat differs 9.5 mm (0.375 in.) or more in 
diameter, one set of tests is to be taken from the thinnest and thickest material rolled. 
3.5  
Tension Test Specimens (1996) 
Tension test specimens for bar material are to be taken at 2/3r, as shown in 2-2-2/Figure 1 or as close 
thereto as possible and machined to 2-1-1/Figure 2 or an appropriate national standard specimen. 
The required minimum percentage of elongation values in 2-2-2/Table 1 are based on specimens having 
gauge lengths equal to five (5) times the diameter. For specimens having other gauge lengths, the equivalent 
elongation value is to be calculated by the following equation: 
n = 2E(
A /L)0.4 
where 
n  
=  
equivalent minimum elongation 
A  
=  
actual cross-sectional area of the specimen  
L  
=  
actual gauge length 
E  
=  
specified minimum percentage elongation for specimens having a gauge length of 
five (5) times the diameter 
The above equation is not applicable to quenched and tempered steel, for which the specimen is to 
have a gauge length of five (5) times the specimen diameter. 
3.7  
Bend Test Specimens  
Bend test specimens may be either the full section of the bar or may be machined at the option of the 
manufacturer to a 25 mm (1 in.) diameter or to a rectangular cross section of 25 mm × 12.5 mm (1 in. × 0.5 in.), 
but not less than 12.5 mm × 12.5 mm (0.5 in. × 0.5 in.). Each specimen is to withstand, without fracture, 
cold bending around a mandrel diameter and through the angle specified in 2-2-2/Table 1. 
3.9  
Impact Test Specimens  
Impact test specimens are to be in accordance with 2-1-1/11.11. They are to be cut and notched as shown in 
2-2-2/Figure 1. The average value of three (3) specimens is to comply with the requirements of 2-2-2/Table 1. 
3.11  Additional Tests before Rejection (1996)  
When a specimen fails to meet the requirements of 2-2-2/Table 1, retests in accordance with 2-1-2/9.11, 
2-1-2/9.13, 2-1-2/11.7 and 2-1-2/11.9 may be permitted, as applicable.  
3.13  Manufacturer’s Option  
At the option of the chain manufacturer, the above material tests (normally conducted prior to chain fabrication) 
may be waived, provided the required test specimens representative of each heat are taken from finished 
links after final heat treatment, if any, and in the same proportion of number of tests to tonnage as outlined 
in 2-2-2/13.3. 


---

 
Part 
2 
Rules for Materials and Welding 
Chapter 
2 
Equipment 
Section 
3 
Rolled Steel Bars for Chain, Cast & Forged Materials for Accessories & Materials for Studs 
2-2-3 
 
ABS  RULES FOR TESTING AND CERTIFICATION OF MATERIALS . 2015 
91 
3.15 
Freedom from Defects (2005) 
The materials are to be free from internal and surface defects that might impair proper workability and use. 
Surface defects may be repaired by grinding, provided the admissible tolerance is not exceeded. 
3.17 
Identification of Material (2005) 
Manufacturers are to effectively operate an identification system ensuring traceability of the material to the 
original cast. 
3.19 
Marking (2005) 
The minimum markings required for the steel bars are the manufacturer’s brandmark, the steel grade and 
an abbreviated symbol of the heat. Steel bars having diameters up to and including 40 mm (1.6 in.) and 
combined into bundles may be marked on permanently affixed labels. 
3.21 
Material Certification (2005) 
Bar material for Grade 2 or Grade 3 is to be certified by ABS. For each consignment, manufacturers shall 
forward to the Surveyor a certificate containing at least the following data: 
• 
Manufacturer’s name and/or purchaser’s order No. 
• 
Number and dimensions of bars and weight of consignment 
• 
Steel specification and chain grade 
• 
Heat number 
• 
Manufacturing procedure 
• 
Chemical composition 
• 
Details of heat treatment of the test sample (where applicable) 
• 
Results of mechanical tests (where applicable) 
• 
Number of test specimens (where applicable) 
3.23 
Forged Steels for Chain Cables and Accessories (2005) 
Forged steels used for the manufacture of chain cables and accessories are to be in compliance with 
Section 2-1-6 “Hull Steel Forgings”, unless otherwise specified in the following paragraphs. 
The chemical composition is to comply with the specification approved by ABS. The steel manufacturer must 
determine and certify the chemical composition of every heat of material. 
The stock material may be supplied in the as-rolled condition. Finished forgings are to be properly heat 
treated, i.e., normalized, normalized and tempered or quenched and tempered, whichever is specified for 
the relevant grade of chain. 
3.25 
Cast Steels for Chain Cables and Accessories (2005) 
Cast steels used for the manufacture of chain cables and accessories are to be in compliance with Section 
2-1-5 “Hull Steel Castings”, unless otherwise specified in the following paragraphs. 
The chemical composition is to comply with the specification approved by ABS. The foundry is to determine 
and certify the chemical composition of every heat. 
All castings must be properly heat treated (i.e., normalized, normalized and tempered or quenched and 
tempered), whichever is specified for the relevant grade of chain. 
3.27 
Materials for Studs (2005) 
The studs are to be made of steel corresponding to that of the chain cable or from rolled, cast or forged 
mild steels. The use of other materials (e.g., gray or nodular cast iron) is not permitted. 
 


---

 
Part 
2 
Rules for Materials and Welding 
Chapter 
2 
Equipment 
Section 
3 
Rolled Steel Bars for Chain, Cast & Forged Materials for Accessories & Materials for Studs 
2-2-3 
 
92 
ABS  RULES FOR TESTING AND CERTIFICATION OF MATERIALS . 2015 
TABLE 1 
Rolled Bars for Chain – Chemical Composition and Intended Chain Condition (2008) 
Bar Stock Grade 
U1 
U2 
U3 
Intended Chain Grade 
Grade 1 
Grade 2 
Grade 3 
Deoxidation 
fully killed 
fully killed, fine grain 
fully killed, fine grain 
Intended Chain Condition 
as rolled 
as rolled or normalized (4) 
normalized, normalized and tempered 
or quenched and tempered 
Chemical Composition (1), (Ladle Analysis) - % max unless specified otherwise 
C 
0.20 
0.24 
0.36 
Si 
0.15 - 0.35 
0.15 - 0.55 
0.15 - 0.55 
Mn 
0.40 min. 
1.00 - 1.60  
1.00 - 1.90 
P 
0.040 
0.035 
0.035 
S 
0.040 
0.035 
0.035 
Al (2) (total) min. 
- 
0.020 
0.020 
Bar Stock Marking 
AB/U1 
AB/U2 (3), (4) 
AB/U3 
Notes: 
1 
Other intentionally added elements are to be reported on the mill sheet.  
2 
Specified aluminum contents may be partly replaced by other grain refining elements. See 2-1-3/5. 
3 
Bars impact tested in accordance with Note 1 to 2-2-2/Table 1 to be marked AB/U2AW. 
4 
Normalized bars for Grade 2 chains are to be marked AB/U2N. 
 
TABLE 2 
Rolled Bar for Chain – Dimensional Tolerances (1999) 
Specified Bar Diameter, mm (in.) 
Tolerance on Diameter, 
Tolerance on (dmax – dmin) 
over 
up to 
mm (in.) 
mm (in.) 
less than 25 (1.0) 
- 0, + 1.0 (0.04) 
0.6 (0.02) 
25 (1.0) or above 
35 (1.37) 
- 0, + 1.2 (0.05) 
0.8 (0.03) 
35 (1.37) 
50 (2.0) 
- 0, + 1.6 (0.06) 
1.1 (0.04) 
50 (2.0) 
80 (3.12) 
- 0, + 2.0 (0.08) 
1.50 (0.06) 
80 (3.12) 
100 (4.0) 
- 0, + 2.6 (0.10) 
1.95 (0.08) 
100 (4.0) 
120 (4.75) 
- 0, + 3.0 (0.12) 
2.25 (0.09) 
120 (4.75) 
160 (6.25) 
- 0, + 4.0 (0.16) 
3.00 (0.12) 
 
 


---

 
ABS  RULES FOR TESTING AND CERTIFICATION OF MATERIALS . 2015 
93 
P A R T  Chapter 3: Materials for Machinery, Boilers, Pressure Vessels and Piping 
2 
Rules for Testing and Certification of Materials  
C H A P T E R   3  Materials for Machinery, Boilers, Pressure 
Vessels and Piping 
CONTENTS 
SECTION  1 
General Requirements ....................................................................... 107 
1  
Testing and Inspection .................................................................... 107 
1.1  
General........................................................................................ 107 
1.3  
Test and Test Data ...................................................................... 107 
1.5  
Rejection of Previously Accepted Material .................................. 107 
1.7  
Calibrated Testing Machines ....................................................... 107 
1.9  
ASTM References ....................................................................... 107 
3  
Defects ............................................................................................ 108 
5  
Identification of Materials ................................................................ 108 
7  
Manufacturer’s Certificates ............................................................. 108 
7.1  
Form of Certificate ....................................................................... 108 
7.3  
Other Certificates ........................................................................ 108 
9  
Marking and Retests ....................................................................... 108 
9.1  
Identification of Test Specimens .................................................. 108 
9.3  
Defects in Specimens .................................................................. 108 
9.5  
Retests ........................................................................................ 109 
9.7  
Rejected Material ........................................................................ 109 
11  
Standard Test Specimens............................................................... 109 
11.1  
General........................................................................................ 109 
11.3  
Test Specimens ........................................................................... 109 
11.5  
Tension Test Specimens for Plates and Shapes ......................... 109 
11.7  
Tension Test Specimens for Castings (Other than Gray Cast  
Iron) and Forgings ....................................................................... 109 
11.9  
Tension Test Specimens (for Gray Cast Iron) ............................. 109 
11.11  
Transverse or Flexure Test Specimens for Gray Cast Iron ......... 109 
11.13  
Bend Test Specimens for Steel Castings and Forgings .............. 110 
13  
Definition and Determination of Yield Point and Yield Strength ..... 111 
13.1  
Yield Point ................................................................................... 111 
13.3  
Yield Strength .............................................................................. 112 
13.5 
Tensile Strength .......................................................................... 112 
15  
Permissible Variations in Dimensions ............................................. 112 
15.1  
Scope .......................................................................................... 112 
15.3  
Plates .......................................................................................... 112 
 


---

 
94 
ABS  RULES FOR TESTING AND CERTIFICATION OF MATERIALS . 2015 
FIGURE 1 
Standard Tension Test Specimen ......................................... 110 
FIGURE 2 
Standard Round Tension Test Specimen  with 50 mm  
(2 in.) Gauge Length ............................................................. 111 
FIGURE 3 
Tension Test Specimen Machined from Transverse or  
Flexure Test Bars for Gray Cast Iron .................................... 111 
FIGURE 4 
Locations for Checking Thickness Tolerance and Average 
Thickness .............................................................................. 113 
 
SECTION  2 
Steel Plates for Machinery, Boilers and Pressure Vessels ............. 116 
1  
General Requirements for All Grades of Steel Plates for  
Machinery, Boilers, and Pressure Vessels ..................................... 116 
1.1  
General ........................................................................................ 116 
1.3  
Marking ........................................................................................ 116 
1.5  
Process of Manufacture ............................................................... 117 
1.7  
Chemical Composition ................................................................. 117 
1.9  
Test Specimens ........................................................................... 117 
1.11  
Tensile Properties ........................................................................ 118 
1.13  
Retests ........................................................................................ 118 
1.15  
Thickness Variation ..................................................................... 118 
1.17  
Finish ........................................................................................... 118 
1.19  
Weldability ................................................................................... 119 
3  
Steel Plates for Intermediate-temperature Service ......................... 119 
3.1  
Scope .......................................................................................... 119 
3.3  
General ........................................................................................ 119 
3.5  
Chemical Composition ................................................................. 119 
3.7  
Specimen Preparation ................................................................. 119 
3.9  
Tensile Properties ........................................................................ 119 
5  
Steel Plates for Intermediate- and Higher-temperature Service ..... 120 
5.1  
Scope .......................................................................................... 120 
5.3  
General ........................................................................................ 120 
5.5  
Heat Treatment ............................................................................ 120 
5.7  
Chemical Composition ................................................................. 120 
5.9  
Test Specimens ........................................................................... 120 
5.11  
Tensile Properties ........................................................................ 121 
7  
Steel Plates for Intermediate- and Lower-temperature Service ...... 121 
7.1  
Scope .......................................................................................... 121 
7.3  
General ........................................................................................ 121 
7.5  
Heat Treatment ............................................................................ 121 
7.7  
Chemical Composition ................................................................. 122 
7.9  
Test Specimens ........................................................................... 122 
7.11  
Tensile Properties ........................................................................ 122 
9  
Materials for Low Temperature Service [Below -18°C (0°F)] .......... 122 
 
TABLE 1 
Chemical Composition for Plate Grades MD, ME, MF, MG,  
H, I, J ..................................................................................... 123 
TABLE 2 
Tensile Properties for Plate Grades MD, ME, MF, MG, H,  
I, J.......................................................................................... 123 
TABLE 3 
Chemical Composition for Plate Grades K, L, M, N .............. 124 
TABLE 4 
Tensile Properties for Plate Grades K, L, M, N ..................... 124 


---

 
ABS  RULES FOR TESTING AND CERTIFICATION OF MATERIALS . 2015 
95 
SECTION  3 
Seamless Forged-steel Drums .......................................................... 125 
1  
Tests and Inspections ..................................................................... 125 
3  
Heat Treatment ............................................................................... 125 
 
SECTION  4 
Seamless-steel Pressure Vessels ..................................................... 126 
1  
General ........................................................................................... 126 
3  
Tension Test ................................................................................... 126 
5  
Flattening Test ................................................................................ 126 
7  
Hydrostatic Test .............................................................................. 126 
9  
Inspection ........................................................................................ 126 
11  
Marking ........................................................................................... 126 
 
SECTION  5 
Boiler and Superheater Tubes .......................................................... 127 
1  
Scope .............................................................................................. 127 
3  
General ........................................................................................... 127 
3.1  
Grades D and F ........................................................................... 127 
3.3  
Grade G ....................................................................................... 127 
3.5  
Grade H ....................................................................................... 127 
3.7  
Grade J........................................................................................ 127 
3.9  
Grades K, L and M ...................................................................... 127 
3.11  
Grades N, O and P ...................................................................... 127 
3.13  
Grades R and S ........................................................................... 127 
3.15  
ASTM Designation ...................................................................... 128 
5  
Process of Manufacture .................................................................. 128 
5.1  
Grades D, F, and G ..................................................................... 128 
5.3  
Grades H, J, K, L, and M ............................................................. 128 
5.5  
Grades N, O, and P ..................................................................... 128 
5.7  
Grades R and S ........................................................................... 128 
7
