Repository: durvibangera/yes

File: E Books Updated_md/ABS Standards/Part_2_e.md (part 9 of 28)
 
Flattening Test ................................................................................ 227 
17  
Nondestructive Electric Test (NDET) .............................................. 228 
19  
Hydrostatic Test .............................................................................. 228 
19.1  
Limiting Test Pressures ............................................................... 228 
19.3  
Affidavits of Tests ........................................................................ 228 
21  
Number of Tests ............................................................................. 229 
23  
Retests ............................................................................................ 229 
25  
Finish ............................................................................................... 229 
27  
Dimensions and Tolerances ........................................................... 229 
27.1  
Diameter ...................................................................................... 229 
27.3  
Wall Thickness Tolerances .......................................................... 230 
27.5  
Length .......................................................................................... 230 
27.7  
Squareness of Cut ....................................................................... 230 
 
TABLE 1 
Chemical Composition for Copper Nickel Pipe and Tube ..... 231 
TABLE 2 
Tensile Properties for Seamless Copper Nickel Pipe and  
Tube ...................................................................................... 231 
 


---

 
ABS  RULES FOR TESTING AND CERTIFICATION OF MATERIALS . 2015 
105 
SECTION  20 Copper-Nickel Tube and Pipe ........................................................... 232 
1  
Scope .............................................................................................. 232 
3  
General ........................................................................................... 232 
3.1  
Grades CN1 and CN2 ................................................................. 232 
3.3  
Grades CN3 and CN4 ................................................................. 232 
3.5  
ASTM Designation ...................................................................... 232 
5  
Process of Manufacture .................................................................. 232 
5.1  
Grades CN1 and CN2 ................................................................. 232 
5.3  
Grades CN3 and CN4 ................................................................. 233 
7  
Marking ........................................................................................... 233 
9  
Chemical Composition .................................................................... 233 
9.1  
Chemical Requirements .............................................................. 233 
9.3  
Chemical Analysis Sampling ....................................................... 233 
11  
Tension Test ................................................................................... 233 
11.1  
Tension Test Specimens ............................................................. 233 
11.3  
Seamless Tensile Properties ....................................................... 233 
11.5  
Welded (WO61) Tensile Properties ............................................. 233 
11.7  
Welded (WO50) Tensile Properties ............................................. 234 
13  
Expansion Test ............................................................................... 234 
13.1  
Grades CN1 and CN2 ................................................................. 234 
13.3  
Grades CN3 and CN4 ................................................................. 234 
15  
Flattening Test ................................................................................ 234 
17  
Nondestructive Examination ........................................................... 234 
17.1  
Nondestructive Electric Test (NDET) ........................................... 234 
17.3  
Radiographic Examination ........................................................... 234 
19  
Hydrostatic Test .............................................................................. 235 
19.1  
Limiting Test Pressures ............................................................... 235 
19.3  
Affidavits of Tests ........................................................................ 235 
21  
Number of Tests ............................................................................. 235 
23  
Retests ............................................................................................ 235 
25  
Finish ............................................................................................... 235 
27  
Dimensions and Tolerances ........................................................... 236 
27.1  
Diameter ...................................................................................... 236 
27.3  
Roundness .................................................................................. 236 
27.5  
Wall Thickness Tolerances .......................................................... 236 
27.7  
Length ......................................................................................... 236 
27.9  
Squareness of Cut ....................................................................... 237 
27.11  
Straightness Tolerances .............................................................. 237 
 
SECTION  21 Monel Pipe and Tube ......................................................................... 238 
1  
Scope .............................................................................................. 238 
3  
General ........................................................................................... 238 
3.1  
Grades M1 and M2 ...................................................................... 238 
3.3  
Grades M3 and M4 ...................................................................... 238 
3.5  
ASTM Designation ...................................................................... 238 


---

 
106 
ABS  RULES FOR TESTING AND CERTIFICATION OF MATERIALS . 2015 
5  
Process of Manufacture .................................................................. 238 
5.1  
Grades M1 and M2 ...................................................................... 238 
5.3  
Grades M3 and M4 ...................................................................... 239 
7  
Marking ........................................................................................... 239 
9  
Chemical Composition .................................................................... 239 
9.1  
Ladle Analysis ............................................................................. 239 
9.3  
Chemical Composition – Check Analysis .................................... 239 
11  
Tension Test ................................................................................... 240 
11.1  
Tension Test Specimens ............................................................. 240 
11.3  
Annealed Tensile Properties ........................................................ 240 
11.5  
Stress Relieved Tensile Properties .............................................. 240 
13  
Flattening Test ................................................................................ 240 
15  
Flare Test ........................................................................................ 240 
17  
Flange Test ..................................................................................... 240 
19  
Number of Tests ............................................................................. 241 
19.1  
Chemical Analysis ....................................................................... 241 
19.3  
Other Tests .................................................................................. 241 
21  
Hydrostatic Test .............................................................................. 241 
21.1  
Limiting Test Pressures ............................................................... 241 
21.3  
Exceeding Limiting Test Pressures .............................................. 242 
21.5  
Affidavits of Tests ........................................................................ 242 
23  
Nondestructive Electric Test (NDET) .............................................. 242 
23.1  
General ........................................................................................ 242 
23.3  
Ultrasonic Calibration Standards ................................................. 242 
23.5  
Eddy-Current Calibration Standards ............................................ 242 
23.7  
Rejection ...................................................................................... 242 
23.9  
Affidavits ...................................................................................... 242 
25  
Retests ............................................................................................ 243 
27  
Finish ............................................................................................... 243 
29  
Dimensions and Tolerances ........................................................... 243 
29.1  
Diameter ...................................................................................... 243 
29.3  
Wall Thickness – Seamless ......................................................... 243 
29.5  
Wall Thickness – Welded ............................................................ 244 
29.7  
Cut Ends ...................................................................................... 244 
29.9  
Straightness ................................................................................. 244 
 
 


---

 
ABS  RULES FOR TESTING AND CERTIFICATION OF MATERIALS . 2015 
107 
P A R T  S e c t i o n  1 :  G e n e r a l  R e q u i r e m e n t s  
2 
C H A P T E R  
3 
Materials for Machinery, Boilers, Pressure 
Vessels, and Piping 
S E C T I O N   1  General Requirements 
1  
Testing and Inspection  
1.1  
General (2007) 
All materials subject to test and inspection, intended for use in boilers, pressure vessels, piping and machinery 
of vessels classed or proposed for classification, are to be verified by the Surveyor in accordance with the 
following requirements or their equivalent. Materials, test specimens, and testing procedures having 
characteristics differing from those prescribed herein require special approval for each application of such 
materials and the physical tests may be modified to suit conditions as approved in connection with the 
design. 
1.3  
Test and Test Data  
1.3.1  
Witnessed Tests  
The designation (W) indicates that the Surveyor is to witness the testing unless the plant and 
product is approved under ABS’s Quality Assurance Program. 
1.3.2  
Manufacturer’s Data  
The designation (M) indicated that test data is to be provided by the manufacturer without 
verification by a Surveyor of the procedures used or the results obtained. 
1.3.3  
Other Tests  
The designation (A) indicates those tests for which test data is to be provided by the supplier and 
audited by the Surveyor to verify that the procedures used and random tests witnessed are in 
compliance with Rule requirements. 
See Part 2, Appendix 1 for the complete listing of indicated designations for the various tests 
called out by Part 2, Chapter 3.  
1.5  
Rejection of Previously Accepted Material  
In the event of any material proving unsatisfactory in the process of being worked, it is to be rejected, 
notwithstanding any previous certificate of satisfactory testing.  
1.7  
Calibrated Testing Machines (2005) 
The Surveyor is to be satisfied that the testing machines are maintained in a satisfactory and accurate 
condition and is to keep a record of the dates and by whom the machines were rechecked or calibrated. All 
tests are to be carried out to a recognized national or international Standard by competent personnel. 
1.9  
ASTM References  
For identification of ASTM references, see 2-1-1/1.13. 
 


---

 
Part 
2 
Rules for Materials and Welding 
Chapter 
3 
Materials for Machinery, Boilers, Pressure Vessels and Piping 
Section 
1 
General Requirements 
2-3-1 
 
108 
ABS  RULES FOR TESTING AND CERTIFICATION OF MATERIALS . 2015 
3  
Defects  
All materials are to be free from cracks, injurious surface flaws, injurious laminations and similar defects. 
Except as indicated for specific materials, welding or dressing for the purpose of remedying defects is not 
permitted unless and until sanctioned by the Surveyor. In such cases, where sanction is required for 
materials to be so treated, the Surveyor may prescribe further probing and necessary heat treatment; then, if 
found satisfactory, the part treated is to be stamped with the Surveyor’s identification mark and surrounded 
by a ring of paint. 
5  
Identification of Materials  
The manufacturer is to adopt a system of marking ingots, slabs, finished plates, shapes, castings and forgings 
which will enable the material to be traced to its original heat; and the Surveyor is to be given every 
facility for so tracing material. 
7  
Manufacturer’s Certificates  
7.1  
Form of Certificate  
Unless requested otherwise, four copies of the certified mill test reports and shipping information (may be 
separate or combined documents) of all accepted material indicating the grade of steel, heat identification 
numbers, test results and weight shipped are to be furnished to the Surveyor. One copy of the mill test 
report is to be endorsed by the Surveyor and forwarded to the Purchaser, and three are to be retained for 
the use of ABS. Before the certified mill test reports and shipping information are distributed to the local 
ABS office, the manufacturer is to furnish the Surveyor with a certificate stating that the material has been 
made by an approved process and that it has satisfactorily withstood the prescribed tests. The following 
form of certificate will be accepted if printed on each certified mill test report with the name of the firm 
and initialed by the authorized representative of the manufacturer: 
“We hereby certify that the material described herein has been made to the applicable specification by the 
_________ process (state process) and tested in accordance with the requirements of _______________ 
(the American Bureau of Shipping Rules or state other specification) with satisfactory results.” 
At the request of manufacturers, consideration may be given to modifications in the form of the certificate, 
provided it correspondingly indicates compliance with the requirements of the Rules to no less degree than 
indicated in the foregoing statement. 
7.3  
Other Certificates  
Where steel is not produced in the works at which it is rolled or forged, a certificate is to be supplied to the 
Surveyor stating the process by which it was manufactured, the name of the manufacturer who supplied it 
and the number of the heat from which it was made. The number of the heat is to be marked on each plate 
or bar for the purpose of identification. 
9  
Marking and Retests  
9.1  
Identification of Test Specimens  
Where test specimens are required to be selected by the Surveyor, they are not to be detached until 
stamped with his identification mark; but in no case, except as otherwise specified, are they to be detached 
until the material has received its final treatment. Satisfactory ABS-tested material is to be stamped AB, or 
as specified for a particular material, to indicate compliance with the requirements. 
9.3  
Defects in Specimens  
If any test specimen shows defective machining or develops defects, it may be discarded and another 
specimen substituted, except that for forgings, a retest is not allowed if a defect develops during testing 
which is caused by rupture, cracks, or flakes in the steel. 


---

 
Part 
2 
Rules for Materials and Welding 
Chapter 
3 
Materials for Machinery, Boilers, Pressure Vessels and Piping 
Section 
1 
General Requirements 
2-3-1 
 
ABS  RULES FOR TESTING AND CERTIFICATION OF MATERIALS . 2015 
109 
9.5  
Retests (2005) 
The elongation value is, in principle, valid only if the distance between the fracture and the nearest gauge 
mark is not less than one-third of the original gauge length. However, the result is valid irrespective of the 
location of the fracture if the percentage elongation after fracture is equal to or greater than the required 
value. 
Generally, elongation, A5, is determined on a proportional gauge length, 
d
S
5
65
.5
0 =
, but may also be 
given for other specified gauge lengths. 
If the material is a ferritic steel of low or medium strength and not cold worked, and the elongation is 
measured on a non-proportional gauge length, the required elongation, A0, on that gauge length, L0, may 
after agreement be calculated from the following formula: 
40
.0
0
0
5
0
2








=
L
S
A
A
 
9.7  
Rejected Material  
In the event that any set of test specimens fails to meet the requirements, the material from which such 
specimens have been taken are to be rejected and the required markings withheld or obliterated. 
11  
Standard Test Specimens  
11.1  General  
Test specimens are to be taken longitudinally and of the full thickness or section of material as rolled, 
except as otherwise specified. 
11.3  Test Specimens (2005) 
Test specimens are to receive no other preparation than that prescribed and are to similarly and simultaneously 
receive all of the treatment given the material from which they are cut, except as otherwise specified. 
Straightening of specimens distorted by shearing is to be carried out while the piece is cold. The accuracy 
of the tensile test machines is to be within ±1% of the load. 
11.5  Tension Test Specimens for Plates and Shapes  
Tension test specimens for rolled plates, shapes and flats are to be cut from the finished material and machined 
to the form and dimensions shown in 2-3-1/Figure 1, or they may be prepared with both edges parallel 
throughout their length. Alternatives to the foregoing are indicated under specific materials.  
11.7  Tension Test Specimens for Castings (Other than Gray Cast Iron) and Forgings (2006) 
Tension test specimens for castings (other than gray cast iron) and forgings are to be machined to the form 
and dimensions shown for the round specimen alternative C in 2-3-1/Figure 1 or in accordance with 
2-3-1/Figure 2.  
11.9  Tension Test Specimens (for Gray Cast Iron) (2006) 
Tension test specimens for gray cast iron are, unless otherwise approved, to be machined to the form and 
dimensions shown in 2-3-1/Figure 3 from test bars cast separately from the casting represented. Such test 
bars are to be poured from ladles of iron used to pour the castings and under the same sand conditions, and 
they are to receive the same thermal treatment as the castings they represent. 
11.11  Transverse or Flexure Test Specimens for Gray Cast Iron (2006) 
Transverse or flexure test specimens for gray cast iron are, unless otherwise approved, to be a test bar as 
cast with a 50 mm (2 in.) diameter and 700 mm (27 in.) length. Such test bars are to be cast under the same 
conditions as described in 2-3-1/11.9. 


---

 
Part 
2 
Rules for Materials and Welding 
Chapter 
3 
Materials for Machinery, Boilers, Pressure Vessels and Piping 
Section 
1 
General Requirements 
2-3-1 
 
110 
ABS  RULES FOR TESTING AND CERTIFICATION OF MATERIALS . 2015 
11.13  Bend Test Specimens for Steel Castings and Forgings (2005) 
When required, bend test specimens for steel castings and forgings may be machined to 25 mm  20 mm 
(1 in.  0.790 in.) in section. The length is unimportant, provided that it is enough to perform the bending 
operation.  
The edges on the tensile side of the bend test specimens may have the corners rounded to a radius of 1–2 mm 
(0.040–0.080 in.). 
 
FIGURE 1 
Standard Tension Test Specimen (1) (2006) 
 
 
 
 
 
 
 
 
 
 
 
 
d  
a  
b  
Lo 
 
Lc 
 
A 
 
R 
 
 
 
 
 
 
 
 
 
 
 
= diameter in mm 
= thickness in mm 
= width in mm 
= original gauge  
   length in mm 
= parallel length  
   in mm 
= original cross  
   sectional area in mm2 
= transition radius in 
mm 
Round Specimen
Flat Specimen
A
A
O
R
R
d
b
a
L
L C
 
 
 
d 
a 
b 
Lo 
Lc 
R 
Flat specimen 
Alternative A 
– 
t (2) 
25 
5.65 
A  
Lo+ 2
A  
25 
Flat specimen  
Alternative B 
– 
t (2) 
25 
200 
225 
25 
Round specimen  
Alternative C 
14 
– 
– 
70 
85 
10 
 
Notes: 
1 
Standard specimen in accordance with ASTM E8/E8M or A370 will also be acceptable in conjunction with the 
corresponding elongation requirements in 2-1-2/Table 2 or 2-1-3/Table 2. 
2 
t is the full thickness of the material as produced. If the capacity of the testing machine does not allow full 
thickness specimens to be broken, the thickness may be reduced by machining one surface only. 
3 
Lo, the proportional gauge length, is to be greater than 20 mm. 
 
 


---

 
Part 
2 
Rules for Materials and Welding 
Chapter 
3 
Materials for Machinery, Boilers, Pressure Vessels and Piping 
Section 
1 
General Requirements 
2-3-1 
 
ABS  RULES FOR TESTING AND CERTIFICATION OF MATERIALS . 2015 
111 
FIGURE 2 
Standard Round Tension Test Specimen  
with 50 mm (2 in.) Gauge Length (2008) 
50 mm ± 0.125 mm
(2 in. ± 0.005 in.)
10 mm ± 0.25 mm
(0.375 in. ± 0.010 in.)
Reduced Section
60 mm (2.25 in.) min.
Radius 10 mm
(0.375 in.) min.
Gauge length for measuring
elongation after fracture
 
Note: 
(2008) The gauge length and fillets are to be as shown, but the ends may be of any shape to fit the 
holders of the testing machine in such a way that the load is to be axial.  The reduced section may 
have a gradual taper from the ends towards the center, with the ends not more than 0.13 mm (0.005 
in.) larger in diameter than the center.  
 
FIGURE 3 
Tension Test Specimen Machined from Transverse  
or Flexure Test Bars for Gray Cast Iron (2006) 
+
R = 25
20 mm dia.
 
 
13  
Definition and Determination of Yield Point and Yield Strength  
13.1  Yield Point (2005) 
The yield point is the first stress in a material, less than the maximum obtainable stress, at which an increase 
in strain occurs without an increase in stress. The value of stress is measured at the commencement of 
plastic deformation at yield, or the value of stress measured at the first peak obtained during yielding even 
when that peak is equal to or less than any subsequent peaks observed during plastic deformation at yield. 
Yield point may be determined by the halt of the pointer or autographic diagram. The 0.5% total extension 
under load method will also be considered acceptable.  
The test is to be carried out with an elastic stress within the following limits: 
Modulus of Elasticity  
of the Material (E), N/mm2 
Rate of Stressing, N/mm2-s-1 
Min. 
Max. 
< 150,000 
2 
20 
≥ 150,000 
6 
60 


---

 
Part 
2 
Rules for Materials and Welding 
Chapter 
3 
Materials for Machinery, Boilers, Pressure Vessels and Piping 
Section 
1 
General Requirements 
2-3-1 
 
112 
ABS  RULES FOR TESTING AND CERTIFICATION OF MATERIALS . 2015 
13.3  Yield Strength (2005) 
The yield strength is the stress at which a material exhibits a specified limiting deviation from the 
proportionality of stress to strain. When no well-defined yield phenomenon exists, yield strength is to be 
determined by the 0.2% (Rp 0.2) offset method. Alternatively, for material whose stress-strain characteristics 
are well known from previous tests in which stress-strain diagrams were plotted, the 0.5% extension under 
load method may be used. When agreed upon between the supplier and purchaser for austenitic and duplex 
stainless steel products, the 1% proof stress (Rp 1) may be determined in addition to Rp 0.2. 
The rate of loading is to be as stated in the limits above: 
13.5 
Tensile Strength (2005) 
After reaching the yield or proof load, for ductile material, the machine speed during the tensile test is not 
to exceed that corresponding to a strain rate of 0.008 s-1. For brittle materials, such as gray cast iron, the 
elastic stress rate is not to exceed 10 N/mm2 per second. 
15  
Permissible Variations in Dimensions (1994)  
15.1  Scope  
The under tolerance specified below represents the minimum material certification requirements and is to 
be considered as the lower limit of usual range of variations (plus/minus) from the specified dimension. 
The responsibility for meeting the specified tolerances rests with the manufacturer who is to maintain a 
procedure acceptable to the Surveyor. 
15.3  Plates (2014) 
The maximum permissible under thickness tolerance for plates and wide flats for construction of machinery, 
excluding boilers, pressure vessels and independent tanks for liquefied gases and chemicals (see 2-3-2/1.15), 
is to be in accordance with the following: 
These requirements apply to the tolerance on thickness of steel plates and wide flats with widths of 600 
mm (24 in.) or greater (hereinafter referred to as products) with thicknesses of 5 mm (0.2 in.) and over.  
The thickness tolerances for products below 5 mm (0.2 in.) may be specially agreed.   
Note: 
Tolerances for length, width, flatness and over thickness may be taken from national or international standards. 
Class C of ISO 7452 may be applied in lieu of 2-3-1/15.3.2, in which case the requirements in 2-3-1/15.3.3 
and 2-3-1/15.3.4 need not be applied. 
Additionally, if ISO 7452 is applied, it is required that the steel mill demonstrate to the satisfaction of ABS 
that the number of measurements and measurement distribution is appropriate to establish that the mother 
plates produced are at or above the specified nominal thickness. 
15.3.1 Responsibility 
Responsibility for verification and maintenance of production within the required tolerances rests 
with the manufacturer.  The Surveyor may require witnessing of some measurements.  Responsibility 
for storage and maintenance of the delivered plates with acceptable level of surface conditions, 
before the products are used in fabrication, rests with the shipyard. 
15.3.2 Definitions 
15.3.2(a) Thickness tolerances of a given product are defined as: 
• 
Minus tolerance is the lower limit of the acceptable range below the nominal thickness. 
• 
Plus tolerance is the upper limit of the acceptable range above the nominal thickness. 
Note: 
Nominal thickness is defined by the purchaser at the time of enquiry and order.  


---

 
Part 
2 
Rules for Materials and Welding 
Chapter 
3 
Materials for Machinery, Boilers, Pressure Vessels and Piping 
Section 
1 
General Requirements 
2-3-1 
 
ABS  RULES FOR TESTING AND CERTIFICATION OF MATERIALS . 2015 
113 
15.3.2(b) The minus tolerances are to be in accordance with the following table. 
Nominal Thickness, t, mm (in.) 
Tolerance, mm (in.) 
5 ≤ t < 8 
(0.20 ≤ t < 0.32) 
–0.4 (–0.016) 
8 ≤ t < 15 
(0.32 ≤ t < 0.59) 
–0.5 (–0.020) 
15 ≤ t < 25 
(0.59 ≤ t < 0.98) 
–0.6 (–0.024) 
25 ≤ t < 40 
(0.98 ≤ t < 1.57) 
–0.8 (–0.032) 
t ≥ 40 
(t ≥ 1.57) 
–1.0 (–0.040) 
 
15.3.2(c) Thickness tolerances are not applicable to areas repaired by grinding in accordance with 
2-1-2/15.3. 
15.3.2(d) (2014) Plus tolerances on nominal thickness are to be in accordance with a recognized 
national or international standard such as ASTM A20. 
15.3.3 Average Thickness 
15.3.3(a) The average thickness of a product is defined as the arithmetic mean of the measurements 
made in accordance with the requirements of 2-3-1/15.3.4. 
15.3.3(b) The average thickness is not to be less than the nominal thickness. 
15.3.4 Thickness Measurements 
15.3.4(a) Thickness is to be measured at locations as defined in 2-3-1/Figure 4.  Automated or 
manual measurement methods may be used. 
15.3.4(b) The procedure and records of measurements are to be made available to the Surveyor 
and copies provided on request. 
 
FIGURE 4 
Locations for Checking Thickness Tolerance and Average Thickness (1,2,3) (2014)  
: Measurement points
Rolling direction
Line 3
Line 2
Line 1
A1
A2
A3
B1
B2
B3
C1
C2
C3
 
a) 
Locations of Thickness Measuring Points for the Original Steel Plates 


---

 
Part 
2 
Rules for Materials and Welding 
Chapter 
3 
Materials for Machinery, Boilers, Pressure Vessels and Piping 
Section 
1 
General Requirements 
2-3-1 
 
114 
ABS  RULES FOR TESTING AND CERTIFICATION OF MATERIALS . 2015 
FIGURE 4 (continued) 
Locations for Checking Thickness Tolerance and Average Thickness (1,2,3) (2014)  
: Measurement points
Rolling direction
Line 3
Line 2
Line 1
A1
A2
A3
B1
B2
B3
C1
C2
C3
 
: Measurement points
Rolling direction
Line 3
Line 2
Line 1
A1
A2
A3
B1
B2
B3
C1
C2
C3
 
 


---

 
Part 
2 
Rules for Materials and Welding 
Chapter 
3 
Materials for Machinery, Boilers, Pressure Vessels and Piping 
Section 
1 
General Requirements 
2-3-1 
 
ABS  RULES FOR TESTING AND CERTIFICATION OF MATERIALS . 2015 
115 
FIGURE 4 (continued) 
Locations for Checking Thickness Tolerance and Average Thickness (1,2,3) (2014)  
: Measurement points
Rolling direction
Line 3
Line 2
Line 1
A1
A2
A3
B1
B2
B3
C1
C2
C3
 
b) 
Locations of Thickness Measuring Points for the Cut Steel Products 
Notes: 
1 
(2014) At least two lines are to be selected from Lines 1, 2, or 3, as shown, and at least three 
points on each selected line.  If more than three points are taken on each line, the number of 
points on each line is to be the same. 
The measurement locations apply to a product rolled directly from one slab or steel ingot even if 
the product is to be later cut by the manufacturer. Examples of the original measurements relative to 
later cut products are shown in 2-3-1/Figure 4b). It is to be noted that the examples shown are 
not representative of all possible cutting scenarios. 
2 
For automated measuring, peripheral points are to be located 10-300 mm (0.375-12.0 in.) from 
the edge. 
3 
For manual measuring, peripheral points are to be located 10-100 mm (0.375-4.0 in.) from the edge. 
 
 


---

 
116 
ABS  RULES FOR TESTING AND CERTIFICATION OF MATERIALS . 2015 
P A R T  Section 2: Steel Plates for Machinery, Boilers and Pressure Vessels 
2 
C H A P T E R   3 
Materials for Machinery, Boilers, Pressure 
Vessels, and Piping 
S E C T I O N   2  Steel Plates for Machinery, Boilers and Pressure 
Vessels 
1  
General Requirements for All Grades of Steel Plates for Machinery, 
Boilers, and Pressure Vessels  
1.1  
General  
1.1.1  
Examination at Mills (2008) 
The grades of steel covered in 2-3-2/3, 2-3-2/5 and 2-3-2/7 are rolled plates intended for use in 
machinery, boilers and other pressure vessels. All tests are to be conducted in the presence of the 
Surveyor at the place of manufacture prior to shipping, unless the plant is approved under ABS’s 
Quality Assurance Program for Rolled Products. The material surfaces will be examined by the 
Surveyor when specially requested by the purchaser. Plates are to be free from defects and have a 
workmanlike finish, subject to the conditions given under 2-3-2/1.17.  
1.1.2  
Alloy Steels or Special Carbon Steels  
When alloy steels or carbon steels differing from those indicated herein are proposed for any 
purpose, the purchaser’s specification is to be submitted for approval in connection with the approval 
of the design for which the material is proposed. Specifications such as ASTM A387 (Grade C or 
Grade D) or other steels suitable for the intended service will be considered. 
1.3  
Marking  
1.3.1  
Plates and Test Specimens  
The name or brand of the manufacturer, the letter indicating the grade of steel, the manufacturer’s 
identification numbers and the letters PV to indicate pressure-vessel quality are to be legibly stamped 
(except as specified in 2-3-2/1.3.4) on each finished plate in two places, not less than 300 mm (12 in.) 
from the edges. Plates, the maximum lengthwise and crosswise dimensions of which do not exceed 
1800 mm (72 in.), are to have the marking stamped in one place approximately midway between 
the center and an edge. The manufacturer’s test identification number is to be legibly stamped on 
each test specimen. All test specimens are to be ring-stamped, match-marked or otherwise suitably 
identified to the satisfaction of the attending Surveyor before being detached. 
1.3.2  
Heat-treatment Marking  
When the heat treatment is to be carried out by the fabricator as covered in 2-3-2/5.5 and 2-3-2/7.5, 
the letter G is to also be stamped on each plate by the steel producer to indicate that the material is 
in the unheat-treated (green) condition. After heat treatment at the fabricator’s plant, the letter T is 
to be stamped following the letter G.  
 


---

 
Part 
2 
Rules for Materials and Welding 
Chapter 
3 
Materials for Machinery, Boilers, Pressure Vessels and Piping 
Section 
2 
Steel Plates for Machinery, Boilers and Pressure Vessels 
2-3-2 
 
ABS  RULES FOR TESTING AND CERTIFICATION OF MATERIALS . 2015 
117 
1.3.3  
ABS Markings  
The ABS markings AB, indicating satisfactory compliance with the Rule requirements and other 
markings as furnished by the Surveyor, are to be stamped on all plates near the marking specified 
in 2-3-2/1.3.1 to signify that the material has satisfactorily complied with the test prescribed, and 
that certificates for the material will be furnished to the Surveyor in accordance with 2-3-1/7.  For 
coiled steel which is certified for chemical analysis only, the marking AB without grade designation 
is to be marked on the outer wrap of each coil shipped.  
1.3.4  
Thin Plates  
Plates under 6.4 mm (0.25 in.) in thickness are to be legibly stenciled with the markings specified 
in 2-3-2/1.3.1 and 2-3-2/1.3.2 instead of stamped. 
1.3.5 
Special Impact Testing  
When steel is impact tested in accordance with 2-3-2/9, the grade marking is to be followed by the 
test temperature in degrees Celsius. A prefix “0” to the test temperature is to indicate a temperature 
colder than zero degrees Celsius. 
1.5  
Process of Manufacture  
The steel is to be made by one or more of the following processes: open-hearth, basic-oxygen or electric-
furnace. The steel may be cast in ingots or may be strand (continuous) cast. The ratio of reduction of 
thickness from strand (continuous) cast slab to finished plate is to be a minimum of 3 to 1 unless specially 
approved.  
1.5.1  
Plates Produced from Coils  
For coiled plate, the manufacturer or processor is to submit supporting data for review and approval 
to indicate that the manufacturing, processing and testing will provide material which is in compliance 
with the Rules. 
1.7  
Chemical Composition  
1.7.1  
Ladle Analysis  
An analysis of each heat of steel is to be made by the manufacturer to determine the percentage of 
the elements specified. This analysis is to be made from a test sample taken during pouring of the 
heat. The chemical composition thus determined is to be reported to the Surveyor and is to 
conform to the requirements as specified for each grade in 2-3-2/3.5, 2-3-2/5.7 or 2-3-2/7.7.  
1.7.2  
Check Analysis  
The chemical composition determined by check analysis is to conform to the requirements as 
specified for each Grade in 2-3-2/3.5, 2-3-2/5.7, and 2-3-2/7.7. 
1.9  
Test Specimens  
1.9.1  
Selection of Specimens  
One tension test specimen is to be taken from each plate as rolled in such manner that the 
longitudinal axis of the specimen is transverse to the final direction of rolling of the plate. The 
tension test specimen is to be taken from a corner of the plate. If the final rolling direction of the 
plate is parallel to the original longitudinal ingot axis, the tension test specimen is to be taken from 
the “bottom” end of the plate. If the final direction of rolling of the plate is transverse to the 
original longitudinal ingot axis, or if the relationship of final rolling direction and original ingot 
axis is unknown, the tension test specimen may be taken from either end. For plates produced 
from coils, two tension test specimens are to be made from each coil. One tension test specimen is 
to be obtained from a location immediately prior to the first plate produced and a second test 
specimen obtained from the approximate center lap. When required, impact tests are to be 
obtained adjacent to both tension test coupons and a third coupon is to be obtained immediately 
after the last plate produced to the qualifying grade or specification. 


---

 
Part 
2 
Rules for Materials and Welding 
Chapter 
3 
Materials for Machinery, Boilers, Pressure Vessels and Piping 
Section 
2 
Steel Plates for Machinery, Boilers and Pressure Vessels 
2-3-2 
 
118 
ABS  RULES FOR TESTING AND CERTIFICATION OF MATERIALS . 2015 
1.9.2  
Specimens from Plates 19 mm (0.75 in.) and Under in Thickness  
For plates 19 mm (0.75 in.) and under in thickness, tension test specimens are to be the full thickness 
of the material and are to be machined to the form and dimensions shown in 2-3-1/Figure 1 or 
with both edges parallel. 
1.9.3  
Specimens from Plates Over 19 mm (0.75 in.) Thickness  
For plates over 19 mm (0.75 in.) in thickness, tension test specimens may be machined to the form 
and dimensions shown in 2-3-1/Figure 2, and the axis of each such specimen is to be located as 
nearly as practicable midway between the center and the surface of the plate, or for plates up to 
101.6 mm (4 in.) inclusive in thickness, they may be the full thickness of the material and of the 
form shown in 2-3-1/Figure 1 when adequate testing-machine capacity is available. 
1.9.4  
Stress Relieving  
When required, test specimens are to be stress-relieved by gradually and uniformly heating them 
to 590–650°C (1100–1200°F), holding at temperature for at least 1 hour per 25 mm (1 in.) thickness 
and cooling in still atmosphere to a temperature not exceeding 315°C (600°F). If applicable, in the 
case of plates which are to be heat-treated and subsequently stress-relieved, the test specimens for 
such plates are to, before testing, be stress-relieved following the heat treatment. 
1.11  Tensile Properties  
1.11.1  Tensile Requirements  
The material is to conform to the tensile requirements as specified for each grade in 2-3-2/3.9, 
2-3-2/5.11 or 2-3-2/7.11. 
1.11.2  Elongation Deduction for Material Under 7.9 mm (0.313 in.) Thick  
For material under 7.9 mm (0.313 in.) in thickness, a deduction from the specified percentage of 
elongation in 200 mm (8 in.) of 1.25% is to be made for each decrease of 0.8 mm (0.031 in.) of the 
specified thickness below 7.9 mm (0.313 in.).  
1.11.3  Elongation Deduction for Material Over 88.9 mm (3.50 in.) Thick  
For material over 88.9 mm (3.50 in.) in thickness, a deduction from the specified percentage of 
elongation in 50 mm (2 in.) of 0.50% is to be made for each increase of 12.7 mm (0.50 in.) of the 
specified thickness above 88.9 mm (3.50 in.). This deduction is not to exceed 3%. 
1.13  Retests  
1.13.1  For All Thicknesses  
When the result of any of the physical tests specified for any of the material does not conform to 
the requirements, two additional specimens may, at the request of the manufacturer, be taken from 
the same plate and tested in the manner specified, but in such case, both of the specimens are to 
conform to the requirements (see 2-3-1/9.5).  
1.13.2  For Heat-treated Material (2008) 
If any heat-treated material fails to meet the mechanical requirements, the material may be reheat-
treated, and all physical tests are to be repeated. Where plates are specially ordered requiring 
surface inspection, the Surveyor is to reexamine the plate surfaces following any additional heat 
treatment. 
1.15  Thickness Variation  
No plate is to vary more than 0.25 mm (0.01 in.) or 6% under the thickness specified, whichever is the 
lesser (See 4-4-1A1/1.7).   
1.17  Finish  
Except when ordered for riveted construction, plates may be conditioned by the manufacturer, for the
