Repository: durvibangera/yes

File: E Books Updated_md/ABS Standards/Part_2_e.md (part 13 of 28)
 
of 2-3-7/5.7.2.  The forging is to be tested at locations 180 degrees apart on each end. 
5.9.4(b) Sleeves, Couplings and Nut Forgings.  In the case of ring-type or cylinder-type forgings 
for use as sleeves, coupling or nuts, Brinell hardness tests are to be taken at approximately 1/4 of 
the radial thickness from the outside diameter and in accordance with the following frequency and 
locations: 
Outside Diameter, cm.(in) 
Number of Hardness Tests 
To 102 (40) 
1 on each end, 180 degrees apart 
102 to 203 (40 to 80) 
2 on each end, 180 degrees apart 
 
5.11  Examination (2008) 
After final heat treatment, all forgings are to be examined, in accordance with 2-3-7/1.13, by the Surveyor 
and found free from defects. The finish is to be free of cracks, seams, laps, cold shuts, laminations, 
shrinkage and burst indications. 
5.11.1  Surface Inspection of Tail Shaft Forgings 
All tail shaft forgings are to be subjected to a nondestructive examination such as magnetic particle, 
dye penetrant or other nondestructive method.  Discontinuities are to be removed to the satisfaction 
of the Surveyor. (See 4-3-2/3.7.3 of the ABS Rules for Building and Classing Steel Vessels for 
surface inspection requirements in finished machined condition.)  
5.11.2  Ultrasonic Examination of Tail Shaft Forgings 
Forgings for tail shafts 455 mm (18 in) and over in finished diameter are to be ultrasonically examined 
to the satisfaction of the attending Surveyor.  Conformity with Appendix 7-A-12, “Ultrasonic 
Examination of Carbon Steel Forgings of Tail Shafts” of the ABS Rules for Survey After Construction 
(Part 7), or equivalent, will be considered to meet this requirement. 
5.13  Rectification of Defective Forgings (2005) 
Rectification of defects is to be carried out in accordance with 2-3-7/1.15.  
5.15  Certification (2005) 
The manufacturer is to provide the required type of inspection certificate, in accordance with 2-3-7/1.17. 


---

 
Part 
2 
Rules for Materials and Welding 
Chapter 
3 
Materials for Machinery, Boilers, Pressure Vessels and Piping 
Section 
7 
Steel Machinery Forgings 
2-3-7 
 
ABS  RULES FOR TESTING AND CERTIFICATION OF MATERIALS . 2015 
159 
7  
General Shipboard Alloy Steel Forgings (2000) 
7.1  
Process of Manufacture 
7.1.1  
General (2012) 
The following requirements cover alloy steel forgings intended to be used for general shipboard 
applications. The steel is to be fully killed and is to be manufactured by a process approved by 
ABS. Alternatively, forgings which comply with national or proprietary specifications may be 
accepted, provided such specifications give reasonable equivalence to these requirements.  
Forgings are to be made by a manufacturer approved by ABS.  
ABS approval is valid for 5 years subject to annual verification and/or endorsement by the attending 
Surveyor. The Surveyor is permitted at any time to monitor important aspects of forging production, 
including but not limited to die preparation and die maintenance, forging temperatures, forging 
reduction or upset, heat treatment and inspection.  
The shaping of forgings or rolled slabs and billets by flame cutting, scarfing or arc-air gouging is 
to be undertaken in accordance with recognized good practice and, unless otherwise approved, is 
to be carried out before the final heat treatment. Preheating is to be employed when necessitated 
by the composition and/or thickness of the steel. For certain components, subsequent machining of 
all flame cut surfaces may be required. 
When two or more forgings are joined by welding to form a composite component, the proposed 
welding procedure specification is to be submitted for approval.  
The plastic deformation is to be such as to ensure soundness, uniformity of structure and satisfactory 
mechanical properties after heat treatment. The reduction ratio is to be calculated with reference to 
the average cross-sectional area of the cast material. Where the cast material is initially upset, this 
reference area may be taken as the average cross-sectional area after this operation.  
Unless otherwise approved, the total reduction ratio is to be at least: 
• 
For forgings made from ingots or from forged blooms or billets, 3:1 where L > D and 1.5:1 
where L ≤ D. 
• 
For forgings made from rolled products, 4:1 where L > D and 2:1 where L ≤ D. 
• 
For forgings made by upsetting, the length after upsetting is to be not more than one-third of 
the length before upsetting or, in the case of an initial forging reduction of at least 1.5:1, not 
more than one-half of the length before upsetting.  
• 
For rolled bars used in lieu of forgings, 6:1. 
L and D are the length and diameter, respectively, of the part of the forging under consideration. 
A sufficient discard is to be made from each ingot to secure freedom from piping and undue 
segregation. The forging process is to have ample power to adequately flow the metal within the 
maximum cross-section of the forging. 
7.1.2  
Chemical Composition (2005) 
All forgings are to be made from killed steel. An analysis of each heat is to be made to determine 
the percentages of the elements specified.  The chemical composition thus determined is to be 
reported to the Surveyor and is to conform to the requirements of 2-3-7/Table 7.  The analysis is to 
be carried out with a coupon cast during the pouring of the heat.   


---

 
Part 
2 
Rules for Materials and Welding 
Chapter 
3 
Materials for Machinery, Boilers, Pressure Vessels and Piping 
Section 
7 
Steel Machinery Forgings 
2-3-7 
 
160 
ABS  RULES FOR TESTING AND CERTIFICATION OF MATERIALS . 2015 
7.1.3  
ASTM Designations 
The grades are in substantial agreement with ASTM, as follows:  
ABS Grade 
ASTM Designation 
A11 
A668 Class J 
A12 
A668 Class K 
A13 
A668 Class L 
A14 
A668 Class M 
A15 
A668 Class N 
 
7.3  
Marking, Retests and Rejection 
7.3.1  
Marking (2005) 
The manufacturer is to adopt a system of identification which will enable all finished forgings to 
be traced to the original cast and the Surveyor is to be given full facilities for tracing the forgings, 
when required. 
In addition to appropriate identification markings of the manufacturer, ABS markings, indicating 
satisfactory compliance with the Rule requirements and as furnished by the Surveyor, are to be 
stamped on all forgings in such locations as to be discernible after machining and installation.  In 
addition, Grade A11 through Grade A15 forgings are to be stamped AB/A11, AB/A12, AB/A13, 
AB/A14 and AB/A15, respectively. 
7.3.2  
Retests (2005) 
Test material, sufficient for the required number of tests and for possible retest purposes, is to be 
provided for each forging. If the results of the mechanical tests for any forging or any lot of 
forgings do not conform to the requirements specified, two additional test samples representative 
of the forging or forging batch may be taken in accordance with 2-3-1/9 or 2-1-2/11.7. If satisfactory 
results are obtained from both of the additional tests, the forging or batch of forgings is acceptable. 
If one or both retests fail, the forging or batch of forgings is to be rejected. The manufacturer may 
reheat-treat forgings that have failed to meet test requirements, in accordance with 2-3-7/7.5.6. 
After reheat-treating, the forgings are to be submitted for all mechanical testing.  
7.3.3  
Rejection 
Any forging having injurious discontinuities that are observed prior to or subsequent to acceptance 
at the manufacturer’s plant is to be subject to rejection. 
7.5  
Heat Treatment 
7.5.1  
General (2015) 
Heat treatment facilities used in producing ABS certified forgings are to be included in the forge 
approval; this includes subcontracted heat treatment facilities. Approved subcontracted facilities 
will be included in the scope of forge approval. 
Heat treatment details are to be included in the approval documentation.  
Forge qualification is to include all of the heat treatment facilities that the forge will use.  
If additional facilities are selected to carry out heat treatment an ABS qualification is to be obtained 
to include any new facility.  
The ABS Surveyor is to attend the heat treatment facility during qualification, to verify that the 
heat treatment process is carried out according to specification.  
During production, the extent of monitoring is to be agreed with the Surveyor.  
A sufficient number of thermocouples are to be connected to the furnace charge to measure and 
record that its temperature is adequately uniform, unless the temperature uniformity of the furnace 
can be verified at regular intervals. 


---

 
Part 
2 
Rules for Materials and Welding 
Chapter 
3 
Materials for Machinery, Boilers, Pressure Vessels and Piping 
Section 
7 
Steel Machinery Forgings 
2-3-7 
 
ABS  RULES FOR TESTING AND CERTIFICATION OF MATERIALS . 2015 
161 
Heat treatment is to be carried out in properly constructed furnaces which are efficiently maintained 
with adequate means to control and record temperature. The furnace dimensions are to be such as 
to allow the whole furnace charge to be uniformly heated to the necessary temperature. In the case 
of very large forgings, alternative methods of heat treatment will be specially considered. If for 
any reason a forging is subsequently heated for further hot working, the forging is to be reheat-
treated. If a forging is locally reheated or any straightening operation is performed after the final 
heat treatment, consideration is to be given to a subsequent stress relieving heat treatment. 
The forge is to maintain records of heat treatment, identifying the furnace used, furnace charge, 
date, temperature and time at temperature, together with the number and location of thermocouples. 
The records are to be available to the Surveyor upon request.  
Unless a departure from the following procedures is specifically approved, Grade A11 forgings 
are to be normalized and tempered, or normalized, quenched and tempered.  Grades A12, A13, 
A14 and A15 forgings are to be normalized, quenched and tempered.  The furnace is to be of 
ample proportions to bring the forgings to a uniform temperature. 
7.5.2  
Cooling Prior to Heat Treatment 
After forging and before reheating for heat treatment, forgings are allowed to cool in a manner to 
prevent injury and to accomplish transformation.  The cooling rate is to be approximately 55°C 
(100°F) per hour until a temperature below 315°C (600°F) is reached. 
7.5.3  
Annealing 
Forgings are to be reheated to and held at the proper austenitizing temperature for a sufficient time 
to effect the desired transformation and then be allowed to cool slowly and evenly in the furnace 
until the temperature has fallen to about 455°C (850°F) or lower.   
7.5.4  
Normalizing 
Forgings are to be reheated to and held at the proper temperature above the transformation range 
for a sufficient time to effect the desired transformation and then withdrawn from the furnace and 
allowed to cool in air.  Water sprays and air blasts may be specially approved for use to achieve 
more rapid cooling.  The faster cooling rates are to be agreed by the purchaser. 
7.5.5  
Tempering 
Forgings are to be reheated to and held at the proper temperature, which will be below the 
transformation range, and are then to be cooled under suitable conditions to 315°C (600°F) or 
lower. 
7.5.6  
Retreatment 
The manufacturer may re-heat-treat the forging, but not more than three additional times. 
7.7  
Mechanical Properties 
7.7.1  
Tensile Properties 
The forging tensile properties are to conform to the requirements of 2-3-7/Table 8.   
7.7.2  
Hardness 
Each forging, except those with rough machined weights of less than 113 kg (250 lbs), is to be 
hardness tested to meet the following requirements.  The variation in hardness of Grade A11 
forgings is not to exceed 40 Brinell Hardness numbers.  The variation in hardness of Grades A12 
forgings through A15 forgings is not to exceed 50 Brinell Hardness numbers.  


---

 
Part 
2 
Rules for Materials and Welding 
Chapter 
3 
Materials for Machinery, Boilers, Pressure Vessels and Piping 
Section 
7 
Steel Machinery Forgings 
2-3-7 
 
162 
ABS  RULES FOR TESTING AND CERTIFICATION OF MATERIALS . 2015 
 
Size, 
Hardness, BHN, 
ABS Grade 
in mm (in.) 
(10 mm dia. ball, 3000 kg load) 
A11 
≤ 180 (7) 
197 to 255 
 
> 180 (7), ≤ 255 (10) 
187 to 235 
 
> 255 (10), ≤ 510 (20) 
187 to 255 
A12 
≤ 180 (7) 
212 to 269 
 
> 180 (7), ≤ 510 (20) 
207 to 269 
A13 
≤ 100 (4) 
255 to 321 
 
> 100 (4), ≤ 180 (7) 
235 to 302 
 
> 180 (7), ≤ 510 (20) 
223 to 293 
A14 
≤ 100 (4) 
293 to 352 
 
> 100 (4), ≤ 180 (7) 
285 to 341 
 
> 180 (7), ≤ 255 (10) 
269 to 331 
 
> 255 (10), ≤ 510 (20) 
269 to 341 
A15 
≤ 180 (7) 
331 to 401 
 
> 180 (7), ≤ 255 (10) 
321 to 388 
 
> 255 (10), ≤ 510 (20) 
321 to 402 
 
7.9  
Mechanical Testing  
7.9.1  
Location and Orientation of Specimens  
Mechanical properties are to be determined from tensile test specimens taken from prolongations 
having a sectional area not less than the body of the forging.  The length of the prolongation is to 
be such that the distance from the test specimen mid-gauge to the end of the prolongation is to be 
89 mm (3.5 in) or one-half the forging section thickness or diameter, whichever is less.  The 
tensile test specimens may be taken in a direction parallel to the axis of the forging in the direction 
in which the metal is most drawn out or tangential to that direction, as indicated by the ductility 
requirements in 2-3-7/Table 8. The axes of the specimens are to be located at any point midway 
between the center and the surface of the solid forgings and at any point midway between the 
inner and outer surfaces of the wall of hollow forgings.  
7.9.2  
Hollow-drilled Specimens  
In lieu of prolongations, the test specimens may be taken from forgings submitted for each test lot; 
or if satisfactory to the Surveyor, test specimens may be taken from forgings with a hollow drill. 
7.9.3  
Very Small Forgings  
In the cases of very small forgings weighing less than 113 kg (250 lb) each, where the foregoing 
procedures are impractical, a special forging may be made for the purpose of obtaining test specimens, 
provided the Surveyor is satisfied that these test specimens are representative of the forgings 
submitted for test.  In such cases, the special forgings should be subjected to the same amount of 
working and reduction as the forgings represented and should be heat-treated with those forgings. 
7.9.4  
Identification of Specimens (2015) 
Forgings and test material are to be heat treated together in the same furnace, and quenched in the 
same bath/tank (for Q & T forgings).  
The test specimens are not to be detached from the forgings until the final heat treatment of the 
forgings has been completed and test specimens have been stamped by the Surveyor for identification.  
Where the material identification system of the manufacturer is found acceptable to ABS and is 
maintained in that condition through initial and periodical verification by ABS, it may be considered 
in lieu of stamping by the Surveyor before detachment. 


---

 
Part 
2 
Rules for Materials and Welding 
Chapter 
3 
Materials for Machinery, Boilers, Pressure Vessels and Piping 
Section 
7 
Steel Machinery Forgings 
2-3-7 
 
ABS  RULES FOR TESTING AND CERTIFICATION OF MATERIALS . 2015 
163 
7.11  Number and Location of Tests  
7.11.1  Tension Tests  
7.11.1(a) Large Forgings.  In the case of large forgings with rough machined weights of 3180 kg 
(7000 lb) or over, one tension test is to be taken from each end of the forging.  In the case of ring 
and hollow cylindrical forgings, the tests may be taken 180 degrees apart from the same end of the 
forging. 
7.11.1(b) Intermediate-Sized Forgings.  In the case of forgings with rough machined weights less 
than 3180 kg. (7000 lb), except as noted in the following paragraph, at least one tension test is to 
be taken from each forging. 
7.11.1(c) Small Forgings (2005).  In the case of small normalized forgings with rough machined 
weights less than 1000 kg (2200 lb) and quenched and tempered forgings with rough machined 
weights less than 500 kg (1100 lb), one tension test specimen may be taken from one forging as 
representative of a lot, provided the forgings in the lot are of a similar size, are of one grade and 
kind only, are made from the same heat and are heat-treated in the same furnace charge.  The 
maximum lot size for testing purposes is 25 forgings and the total mass of the furnace charge is 
not to exceed 6000 kg (13200 lb) for normalized forgings and 3000 kg (6600 lb) for quenched and 
tempered forgings. 
7.11.1(d) Sleeves, Couplings and Nut Forgings.  In the case of ring-type or cylinder-type forgings 
for use as sleeves, coupling or nuts, the tension test is to be taken from a full-size prolongation left 
on one end of each individual forging.  Test specimens are to be in a longitudinal orientation at 
mid-wall of the ring or cylinder as close as practical to the end of the rough machined surface of 
the forging. 
7.11.2  Hardness Tests 
7.11.2(a) Large, Intermediate and Small Sized Forgings.  Each forging, except those with rough 
machined weights of less than 113 kg (250 lbs), is to be hardness tested to meet the requirements 
of 2-3-7/7.7.2. Forgings are to be tested at locations 180 degrees apart on each end. 
7.11.2(b) Discs, Rings and Hollow Forgings.  Each forging except, those with rough machined 
weights of less than 113 kg (250 lbs), is to be hardness tested to meet the requirements of 
2-3-7/7.7.2. Forgings are to be tested at the approximate mid-radius and 180 degrees apart on each 
flat surface of the forging; the testing locations on opposite sides are to be offset by 90 degrees.  
7.11.2(c) Very Small Forgings.  In cases involving very small forgings weighing less than 113 kg 
(250 lb) each, where the foregoing procedures are impractical, the hardness tests may be made 
from broken tension test specimens, or on a special forging representing the lot; see 2-3-7/7.9.3.  
7.13  Examination (2008) 
After final heat treatment, all forgings are to be examined, in accordance with 2-3-7/1.13, by the Surveyor 
and found free from defects.  The finish is to be free of scale, cracks, seams, laps, fins, cold shuts, 
laminations, nicks, gouges, pipe, shrinkage, porosity and burst indications. 
7.15  Rectification of Defective Forgings (2005) 
Rectification of defects is to be carried out in accordance with 2-3-7/1.15.  
7.17  Certification (2005) 
The manufacturer is to provide the required type of inspection certificate, in accordance with 2-3-7/1.17. 
 


---

 
Part 
2 
Rules for Materials and Welding 
Chapter 
3 
Materials for Machinery, Boilers, Pressure Vessels and Piping 
Section 
7 
Steel Machinery Forgings 
2-3-7 
 
164 
ABS  RULES FOR TESTING AND CERTIFICATION OF MATERIALS . 2015 
TABLE 1 
Chemical Composition Requirements  
for Carbon Steel Machinery Forgings (1), in percent (2013) 
Element 
Grade 2 
Grade 3 
Grade 4 
Grade 4C 
Carbon 
0.23 (2) 
0.23 (2) 
0.23 (2) 
0.36 to 0.55 
Manganese 
0.30–1.50 
0.30–1.50 
0.30–1.50 
0.30–1.35 
Silicon (3) 
0.10–0.45 
0.10–0.45 
0.10–0.45 
0.10–0.45 
Sulfur 
0.035 
0.035 
0.035 
0.035 
Phosphorus 
0.035 
0.035 
0.035 
0.035 
Note: 
1 
Single values are maxima, unless noted. 
2 
(2013) The carbon content may be increased above this level, provided that the carbon equivalent (Ceq) is not 
more than 0.41 %, as calculated using the following formula: 
Ceq = C + 6
Mn  + 
5
V
 
Mo
Cr 
+
+
 + 
15
Cu
 
 
Ni +
 (%) 
3 
Silicon minimum is applicable if the steel is silicon killed. 
 
TABLE 2 
Tensile Property Requirements (1) 
for Carbon-steel Machinery Forgings (2013) 
Grade 
Size, 
in mm (in) 
Tensile Strength (2)  
in N/mm2 
(kgf/mm2, ksi) 
Yield Strength (3) 
in N/mm2 
(kgf/mm2, ksi) 
Longitudinal (4) 
Tangential (4) 
Elongation (5), 
in percent 
RA, 
in percent 
Elongation (5), 
in percent 
RA, 
in percent 
Gauge Length 
Gauge Length 
4d 
5d 
4d 
5d 
2 
≤ 300 (12) 
415 (42, 60) 
205 (21, 30) 
25 
23 
38 
20 
18 
29 
> 300 (12) 
415 (42, 60) 
205 (21, 30) 
24 
22 
36 
3 
≤ 200 (8) 
515 (53, 75) 
260 (26.5, 37.5) 
24 
22 
40 
18 
16 
28 
> 200 (8) 
≤ 300 (12) 
515 (53, 75) 
260 (26.5, 37.5) 
22 
20 
35 
> 300 (12) 
≤ 500 (20) 
515 (53, 75) 
260 (26.5, 37.5) 
20 
18 
32 
> 500 (20) 
515 (53, 75) 
260 (26.5, 37.5) 
19 
17 
30 
4, 4C(6) 
≤ 500 (20) 
570 (58.5, 83) 
295 (30.5, 43) 
20 
18 
35 
17 
16 
27 
Notes: 
1 
All tensile property requirements are minima, unless indicated. 
2 
In the case of large forgings requiring two tension tests, the range of tensile strength is not to exceed 70 N/mm2 
(7 kgf/mm2, 10000 psi). 
3 
Yield strength is determined by the 0.2% offset method. 
4 
When tangential specimens are taken from wheels, rings, rims, discs, etc. in which the major final hot working is 
in the tangential direction, the tension test results are to meet the requirements for longitudinal specimens. 
5 
Elongation gauge length is 50 mm (2 in.); see 2-3-1/Figure 2. 
6 
(2013) Size over 500 mm (20 in.) will be specially considered. 
RA =  
Reduction of Area 
 


---

 
Part 
2 
Rules for Materials and Welding 
Chapter 
3 
Materials for Machinery, Boilers, Pressure Vessels and Piping 
Section 
7 
Steel Machinery Forgings 
2-3-7 
 
ABS  RULES FOR TESTING AND CERTIFICATION OF MATERIALS . 2015 
165 
TABLE 3 
Chemical Composition Requirements  
for Alloy Steel Gear Assembly Forgings (1), in percent 
Element  
Grade A1 
Grade A2 
Grades 
A3, A4, A5 and A6 
Carbon 
0.50 
0.45 
0.35 to 0.50 
Manganese 
0.40 to 0.90 
0.40 to 0.90 
0.40 to 0.90 
Silicon (2) 
0.35 
0.35 
0.35 
Sulfur 
0.040 
0.040 
0.040 
Phosphorus 
0.040 
0.040 
0.040 
Nickel 
Note 3 
0.50 
1.65 min. 
Chromium 
Note 3 
1.25 
0.60 min. 
Molybdenum 
Note 3 
0.15 min. 
0.20 to 0.60 
Copper  
0.35 
0.35 
0.35 
Vanadium 
0.10 
0.50 
0.10 
Notes: 
1 
Single values are maxima, unless noted. 
2 
If the steel is vacuum-carbon deoxidized, the silicon content is to be 0.10 maximum. 
3 
The nickel, chromium and molybdenum contents are to be specially approved. 
 


---

 
Part 
2 
Rules for Materials and Welding 
Chapter 
3 
Materials for Machinery, Boilers, Pressure Vessels and Piping 
Section 
7 
Steel Machinery Forgings 
2-3-7 
 
166 
ABS  RULES FOR TESTING AND CERTIFICATION OF MATERIALS . 2015 
TABLE 4 
Tensile Property Requirements  
for Alloy Steel Gear Assembly Forgings (1) (2008) 
 
 
Grade 
Diameter, 
in mm (in) 
Tensile Strength, 
in N/mm2 
(kgf/mm2, ksi) 
Yield Strength 
(2), in N/mm2 
(kgf/mm2, ksi) 
Longitudinal 
Tangential 
Elongation (3), 
in percent 
RA, 
in 
percent 
Elongation (3), 
in percent 
RA, 
in percent 
Gauge Length 
Gauge Length 
4d 
5d 
4d 
5d 
A1 
≤ 255 (10) 
655 (67, 95) 
485 (49, 70) 
20 
18 
45 
18 
16 
35 
> 255 (10) 
≤ 510 (20) 
655 (67, 95) 
485 (49, 70) 
20 
18 
45 
19 
16 
34 
> 510 (20) 
655 (67, 95) 
485 (49, 70) 
18 
16 
38 
16 
15 
30 
A2 
≤ 255 (10) 
725 (74, 105) 
550 (56, 80) 
19 
17 
45 
17 
16 
34 
> 255 (10) 
≤ 510 (20) 
725 (74, 105) 
550 (56, 80) 
19 
17 
45 
16 
15 
32 
> 510 (20) 
725 (74, 105) 
550 (56, 80) 
18 
16 
38 
14 
13 
30 
A3 
≤ 255 (10) 
825 (84, 120) 
655 (67, 95) 
16 
15 
40 
13 
12 
32 
> 255 (10) 
≤ 510 (20) 
825 (84, 120) 
655 (67, 95) 
14 
13 
35 
12 
11 
30 
> 510 (20) 
795 (81, 115) 
620 (63, 90) 
13 
12 
33 
10 
9 
25 
A4 
≤ 255 (10) 
965 (98, 140) 
795 (81, 115) 
16 
15 
40 
14 
13 
35 
> 255 (10) 
≤ 510 (20) 
930 (95, 135) 
760 (77, 110) 
14 
13 
35 
12 
11 
30 
> 510 (20) 
895 (91, 130) 
725 (74, 105) 
12 
11 
30 
10 
9 
25 
A5 
≤ 255 (10) 
1000 (102, 145) 
825 (84, 120) 
15 
14 
40 
13 
12 
35 
> 255 (10) 
≤ 510 (20) 
965 (98, 140) 
795 (81, 115) 
14 
13 
35 
12 
11 
30 
> 510 (20) 
930 (95, 135) 
760 (77, 110) 
12 
11 
30 
10 
9 
25 
A6 
≤ 255 (10) 
1170 (120, 170) 
965 (98, 140) 
14 
13 
35 
12 
11 
30 
> 255 (10) 
≤ 510 (20) 
1140 (116, 165) 
930 (95, 135) 
12 
11 
30 
10 
9 
25 
> 510 (20) 
1105 (112, 160) 
895 (91, 130) 
10 
9 
25 
10 
9 
25 
Notes: 
1 
All tensile property requirements are minima, unless indicated. 
2 
Yield strength is determined by the 0.2% offset method. 
3 
Elongation gauge length is 50 mm (2 in.); see 2-3-1/Figure 2. 
RA =  
Reduction of Area 
 


---

 
Part 
2 
Rules for Materials and Welding 
Chapter 
3 
Materials for Machinery, Boilers, Pressure Vessels and Piping 
Section 
7 
Steel Machinery Forgings 
2-3-7 
 
ABS  RULES FOR TESTING AND CERTIFICATION OF MATERIALS . 2015 
167 
TABLE 5 
Chemical Composition Requirements  
for Alloy Steel Shaft and Stock Forgings (1), in percent 
Element  
Grade A7 
Grade A8 
Grades A9 and A10 
Carbon 
0.25 
0.28 
0.28 
Manganese 
0.20 to 0.60 
0.20 to 0.60 
0.20 to 0.60 
Silicon  
0.15 to 0.30 (2) 
0.15 to 0.30 (2) 
0.10 (3) 
Sulfur 
0.015 
0.015 
0.015 
Phosphorus 
0.012 
0.012 
0.012 
Nickel 
2.50 min. 
2.50 min. 
3.25 to 4.00 
Chromium 
0.75 
0.75 
1.25 to 2.00 
Molybdenum 
0.25 min. 
0.25 min. 
0.25 to 0.60 
Vanadium 
0.03 min. 
0.03 min. 
0.05 to 0.15 
Antimony 
Note 4 
Note 4 
Note 4 
Notes: 
1 
Single values are maxima, unless noted. 
2 
If the steel is vacuum-carbon deoxidized, the silicon content is to be 0.10 maximum. 
3 
If the steel is vacuum arc remelted, the silicon content range may be 0.15% to 0.30%. 
4 
The antimony content is to be reported for information. 
 
 
TABLE 6 
Tensile Property Requirements  
for Alloy Steel Shaft and Stock Forgings (1) (2008) 
Grade 
Tensile Strength, 
in N/mm2 
(kgf/mm2, ksi) 
Yield Strength (2), 
in N/mm2 
(kgf/mm2, ksi) 
Yield Strength (3), 
in N/mm2 
(kgf/mm2, ksi) 
Longitudinal 
Radial 
Elongation (4), 
in percent 
RA, 
in 
percent 
Elongation (4), 
in percent 
RA, 
in 
percent 
Gauge Length 
Gauge Length 
4d 
5d 
4d 
5d 
A7 
550 (56, 80) 
415 (42, 60) 
380 (39, 55) 
22 
20 
50 
20 
18 
50 
A8 
725 (74, 105) 
620 (63, 90) 
585 (60, 85) 
17 
16 
45 
16 
15 
40 
A9 
725 (74, 105) to 
860 (88, 125) 
620 (63, 90) 
585 (60, 85) 
18 
16 
52 
17 
16 
50 
A10 
825 (84, 120) to 
930 (95, 135) 
690 (70, 100) 
655 (67, 95) 
18 
16 
52 
17 
16 
50 
Notes: 
1 
All tensile property requirements are minima, unless indicated. 
2 
Yield strength is determined by the 0.2% offset method. 
3 
Yield strength is determined by the 0.02% offset method. 
4 
Elongation gauge length is 50 mm (2 in.); see 2-3-1/Figure 2. 
RA =  
Reduction of Area 
 
 


---

 
Part 
2 
Rules for Materials and Welding 
Chapter 
3 
Materials for Machinery, Boilers, Pressure Vessels and Piping 
Section 
7 
Steel Machinery Forgings 
2-3-7 
 
168 
ABS  RULES FOR TESTING AND CERTIFICATION OF MATERIALS . 2015 
TABLE 7 
Chemical Composition Requirements  
for General Shipboard Alloy Steel Forgings (1), in percent 
Element 
Grades 
A11, A12, A13, A14 and A15 
Carbon 
Note 2 
Manganese 
Note 2 
Silicon (3) 
0.10 min. 
Sulfur 
0.040 
Phosphorus 
0.040 
Nickel 
Note 2 
Chromium 
Note 2 
Molybdenum 
Note 2 
Copper 
Note 2 
Vanadium 
Note 2 
Notes: 
1 
Single values are maxima, unless noted. 
2 
The indicate contents are to be reported. 
3 
Silicon minimum is applicable if the steel is silicon killed. 
 


---

 
Part 
2 
Rules for Materials and Welding 
Chapter 
3 
Materials for Machinery, Boilers, Pressure Vessels and Piping 
Section 
7 
Steel Machinery Forgings 
2-3-7 
 
ABS  RULES FOR TESTING AND CERTIFICATION OF MATERIALS . 2015 
169 
TABLE 8 
Tensile Property Requirements  
for General Shipboard Alloy Steel Forgings (1) (2008) 
Grade 
Size, 
in mm (in) 
Tensile Strength, 
in N/mm2 
(kgf/mm2, ksi) 
Yield Strength (2), 
in N/mm2 
(kgf/mm2, ksi) 
Longitudinal 
Tangential 
Elongation (3), 
in percent 
RA, 
in 
percent 
Elongation (3), 
in percent 
RA, 
in 
percent 
Gauge Length 
Gauge Length 
4d 
5d 
4d 
5d 
A11 
≤ 180 (7) 
655 (67, 95) 
485 (49, 70) 
20 
18 
50 
18 
16 
40 
> 180 (7) 
≤ 255 (10) 
620 (63, 90) 
450 (46, 65) 
20 
18 
50 
18 
16 
40 
> 255 (10) 
≤ 510 (20) 
620 (63, 90) 
450 (46, 65) 
18 
16 
48 
16 
15 
40 
A12 
≤ 180 (7) 
725 (74, 105) 
550 (56, 80) 
20 
18 
50 
18 
16 
40 
> 180 (7) 
≤ 255 (10) 
690 (70, 100) 
515 (53, 75) 
19 
17 
50 
17 
16 
40 
> 255 (10) 
≤ 510 (20) 
690 (70, 100) 
515 (53, 75) 
18 
16 
48 
16 
15 
40 
A13 
≤ 100 (4) 
860 (88, 125) 
725 (74, 105) 
16 
15 
50 
14 
13 
40 
> 100 (4) 
≤ 180 (7) 
795 (81, 115) 
655 (67, 95) 
16 
15 
45 
14 
13 
35 
> 180 (7) 
≤ 255 (10) 
760 (77, 110) 
585 (60, 85) 
16 
15 
45 
14 
13 
35 
> 255 (10) 
≤ 510 (20) 
760 (77, 110) 
585 (60, 85) 
14 
13 
40 
12 
11 
30 
A14 
≤ 100 (4) 
1000 (102, 145) 
825 (84, 120) 
15 
14 
45 
13 
12 
35 
> 100 (4) 
≤ 180 (7) 
965 (98, 140) 
795 (81, 115) 
14 
13 
40 
12 
11 
30 
> 180 (7) 
≤ 255 (10) 
930 (95, 135) 
760 (77, 110) 
13 
12 
40 
12 
11 
30 
> 255 (10) 
≤ 510 (20) 
930 (95, 135) 
760 (77, 110) 
12 
11 
38 
11 
10 
30 
A15 
≤ 100 (4) 
1170 (120, 170) 
965 (98, 140) 
13 
12 
40 
11 
10 
30 
> 100 (4) 
≤ 180 (7) 
1140 (116, 165) 
930 (95, 135) 
12 
11 
35 
11 
10 
30 
> 180 (7) 
≤ 255 (10) 
1105 (112, 160) 
895 (91, 130) 
11 
10 
35 
10 
9 
28 
> 255 (10) 
≤ 510 (20) 
1105 (112, 160) 
895 (91, 130) 
11 
10 
35 
10 
9 
28 
Notes: 
1 
All tensile property requirements are minima, unless indicated. 
2 
Yield strength is determined by the 0.2% offset method. 
3 
Elongation gauge length is 50 mm (2 in.); see 2-3-1/Figure 2. 
RA =  
Reduction of Area 
 


---

 
170 
ABS  RULES FOR TESTING AND CERTIFICATION OF MATERIALS . 2015 
P A R T  S e c t i o n  8 :  H o t - r o l l e d  S t e e l  B a r s  f o r  M a c h i n e r y  
2 
C H A P T E R  
3 
Materials for Machinery, Boilers, Pressure 
Vessels, and Piping 
S E C T I O N   8  Hot-rolled Steel Bars for Machinery 
1  
Hot-rolled Steel Bars (2013) 
Hot-rolled steel bars up to and including 305 mm (12 in.) diameter, presented for inspection after special 
approval for each specific application, are to be made by one or more of the following processes: open hearth, 
basic-oxygen, electric-furnace or such other process as may be approved.  Hot rolled bars are to be made 
by a manufacturer approved by ABS. ABS approval is valid for 5 years subject to annual verification 
and/or endorsement by the attending Surveyor. The Surveyor is permitted at any time to monitor important 
aspects of bar production.  
Hot-rolled bars used in lieu of carbon-steel forgings (see Section 2-3-7) are to be fully killed, heat treated 
in accordance with 2-3-7/1.5, and the cross-sectional area of the unmachined finished bar is not to exceed 
one-sixth of the cross-sectional area of the ingot. In addition, hot-rolled bars used in lieu of forgings for tail 
shafts are to meet the nondestructive examination requirements of 2-3-7/1.13.1. The tensile properties are 
to meet the requirements of 2-3-7/1.7 for the proposed application. 
3  
Number of Tests 
Four tension tests are to be taken from each lot of material exceeding 907 kg (2000 lb) in weight. When the 
weight of a lot is 907 kg (2000 lb) or less, two tension tests may be taken. In any case, only one tension test 
will be required from any one bar. A lot is to consist of bars from the same heat; if the bars are heat-
treated, then a lot is to consist of bars from the same heat which have been heat-treated in the same furnace 
charge. If the bars in a lot differ 9.5 mm (0.375 in.) or more in diameter, the test specimens taken are to be 
representative of the greatest and least diameter bar. 
 


---

 
ABS  RULES FOR TESTING AND CERTIFICATION OF MATERIALS . 2015 
171 
P A R T  Section 9: Steel Castings for Machinery, Boilers and Pressure Vessels 
2 
C H A P T E R   3 
Materials for Machinery, Boilers, Pressure 
Vessels, and Piping 
S E C T I O N   9  Steel Castings for Machinery, Boilers and 
Pressure Vessels  
1  
General  
1.1  
Process of Manufacture (2012) 
The following requirements cover carbon-steel castings intended to be used in machinery, boiler and 
pressure-vessel construction, such as crankshafts, turbine casings and bedplates. For other applications, 
additional requirements may be necessary, especially when the castings are intended for service at low 
temperatures. Castings which comply with national or proprietary specifications may also be accepted, 
provided such specifications give reasonable equivalence to these requirements. None of the above 
preclude the use of alloy steels in accordance with the permissibility expressed in 2-3-1/1. The steel is to 
be manufactured by a process approved by ABS. 
Castings are to be made by a manufacturer approved by ABS. ABS approval is valid for 5 years subject to 
annual verification and/or endorsement by the attending Surveyor. The Surveyor is permitted at any time to 
monitor important aspects of casting production, including but not limited to mold preparation and chaplet 
positioning; pouring times and temperatures; mold breakout; repairs; heat treatment and 
inspection.Thermal cutting, scarfing or arc-air gouging to remove surplus metal is to be undertaken in 
accordance with recognized good practice and is to be carried out before the final heat treatment. 
Preheating is to be employed when necessitated by the chemical composition and/or thickness of the 
castings. If necessary, the affected areas are to be either machined or ground smooth. 
When two or more castings are joined by welding to form a composite component, the proposed welding 
procedure is to be submitted for approval and welding is to be carried out to the satisfaction of the 
attending Surveyor. 
Sulfur and phosphorous contents are to be less than 0.040% and silicon less than 0.60%. 
For welded construction, the maximum carbon content is to be 0.23%.  
1.3  
ASTM Designations (2005) 
The various Grades are in substantial agreement with ASTM, as follows and, in addition, the requirements 
of this Section apply: 
ABS Grade 
ASTM Designation 
1 
A27, Grade 60–30 
2 
A27, Grade 70–36 
3 
A216, Grade WCA 
4 
A216, Grade WCB 
 
 


---

 
Part 
2 
Rules for Materials and Welding 
Chapter 
3 
Materials for Machinery, Boilers, Pressure Vessels and Piping 
Section 
9 
Steel Castings for Machinery, Boilers and Pressure Vessels 
2-3-9 
 
172 
ABS  RULES FOR TESTING AND CERTIFICATION OF MATERIALS . 2015 
3  
Marking and Retests  
3.1  
Marking (2005) 
The manufacturer is to adopt a system of identification which will enable all finished castings to be traced 
to the original cast and the Surveyor is to be given full facilities for tracing the castings when required. 
The manufacturer’s name or identification mark and pattern number is to be cast on all castings, except 
those of such small size as to make this type of marking impracticable. The ABS markings, indicating 
satisfactory compliance with the Rule requirements, and as furnished by the Surveyor is to be stamped on 
all castings accepted in such location as to be discernible after machining and installation. Grade 1, 2, 3 
and 4 castings are to be stamped AB/1, AB/2, AB/3 and AB/4, respectively. In addition, identification 
numbers of the heats used for pouring the castings are to be stamped on all castings individually weighing 
227 kg (500 lb) or more.  
3.3  
Retests (2005) 
If the results of the physical tests for any casting or any lot of castings do not conform to the requirements 
specified, the manufacturer may reheat-treat castings or lots of castings that have failed to meet test 
requirements. Two additional test samples representative of the casting or casting batch may be taken. If 
satisfactory results are obtained from both of the additional tests, the casting or batch of castings is 
acceptable. If one or both retests fail, the casting or batch of castings is to be rejected. 
5  
Heat Treatment (2015) 
Heat treatment facilities used in producing ABS certified castings are to be included in the foundry approval; 
this includes subcontracted heat treatment facilities. Approved subcontracted facilities will be included in 
the scope of foundry approval. 
Heat treatment details are to be included in the approval documentation.  
Foundry qualification is to include all of the heat treatment facilities that the foundry will use.  
If additional facilities are selected to carry out heat treatment an ABS qualification is to be obtained to include 
any new facility.  
The ABS Surveyor is to attend the heat treatment facility during qualification, to verify that the heat treatment 
process is carried out according to specification.  
During production, the extent of monitoring is to be agreed with the Surveyor.  
Except in cases specifically approved otherwise, all castings are to be either fully annealed, normalized or 
normalized and tempered in a furnace of ample proportions to bring the whole casting to uniform temperature 
above the transformation range on the annealing or normalizing cycle. The furnaces are to be maintained 
and have adequate means for control and recording temperature. Castings are to be held soaking at the proper 
temperature for at least a length of time equivalent to one hour per 25.5 mm (1 in.) of thickness of the heaviest 
member. No annealed casting is to be removed from the furnace until the temperature of the entire furnace 
charge has fallen to or below a temperature of 455°C (850°F). A sufficient number of thermocouples are to 
be connected to the furnace charge to measure and record that its temperature is adequately uniform, unless 
the temperature uniformity of the furnace can be verified at regular intervals. Tempering is to be carried 
out at a temperature of not less than 550°C (1022°F). 
Local heating or cooling and bending and straightening of annealed castings are not permitted, except with 
the express sanction of the Surveyor. 
The foundry is to maintain records of heat treatment, identifying the furnace used, furnace charge, date, 
temperature and time at temperature, together with the number and location of thermocouples. The records 
are to be available to the Surveyor upon request. 


---

 
Part 
2 
Rules for Materials and Welding 
Chapter 
3 
Materials for Machinery, Boilers, Pressure Vessels and Piping 
Section 
9 
Steel Castings for Machinery, Boilers and Pressure Vessels 
2-3-9 
 
ABS  RULES FOR TESTING AND CERTIFICATION OF MATERIALS . 2015 
173 
7  
Tensile Properties (2008) 
Steel castings are to conform to the following requirements as to tensile properties. 
 
ABS 
Grade 
 
Tensile Strength, 
Min., N/mm2  
(kgf/mm2, psi) 
Yield Point/ 
Yield Strength, 
Min., N/mm2 
(kgf/mm2, psi) 
 
Elongation Min., % 
 
Reduction of Area 
Min% 
Gauge Length 
4d 
5d 
1 
415 (42, 60000) 
205 (21.0, 30000) 
24 
22 
35 
2 
485 (49, 70000) 
250 (25.5, 36000) 
22 
20 
30 
3 
415 (42, 60000) 
205 (21.0, 30000) 
24 
22 
35 
4 
485 (49, 70000) 
250 (25.5, 36000) 
22 
20 
35 
 
9  
Application  
9.1  
General and High-temperature Applications  
Any of the above grades may be used for miscellaneous applications. Grade 3 or Grade 4 castings are to be 
used for boiler mountings, valves, fittings and for pressure parts of boilers and other pressure vessels where 
the temperature does not exceed 427°C (800°F). See 4-6-2/3.1.2 of the ABS Rules for Building and Classing 
Steel Vessels.  
9.3  
Propeller and Forging Applications  
Any of the above grades may be used for propellers and for castings which have been approved to take the 
place of forgings.  
9.5  
Alloy Steels or Special Carbon Steels  
When alloy steels or carbon steels differing from the requirements of 2-3-9/7 are proposed for any purpose, 
the purchaser’s specification shall be submitted for approval in connection with the approval of the design 
for which the material is proposed. Specifications such as ASTM A356 or A217 Grades WC1, WC6, or 
WC9, or other steels suitable for the intended service will be considered. 
11  
Test Specimens  
11.1  Material Coupons (2015)  
Castings and test material are to be heat treated together in the same furnace, and quenched in the same 
bath/tank (for Q & T forgings).
