Repository: durvibangera/yes

File: E Books Updated_md/ABS Standards/Part_2_e.md (part 19 of 28)
 
2-4-3/5. Details of proposed welding procedures and sequences may be required to be submitted 
for review depending on the intended application.  
1.7.2  
Weld Metal Toughness – Criteria for ABS Grades of Steel (2009) 
For steels shown in 2-1-2/Table 4 and 2-1-3/Table 4 of these Rules, and 3-1-A3/Table 4 of the 
ABS Rules for Building and Classing Mobile Offshore Drilling Units, Approved filler metals 
appropriate to the grades shown in Part 2, Appendix 3 may be used.  
1.7.3  
Weld Metal Toughness – Criteria for Other Steels 
Weld metal is to exhibit Charpy V-notch toughness values at least equivalent to transverse base 
metal requirements (2/3 of the longitudinal base metal requirements). 
 


---

 
Part 
2 
Rules for Materials and Welding 
Chapter 
4 
Welding and Fabrication 
Section 
1 
Hull Construction 
2-4-1 
 
ABS  RULES FOR WELDING AND FABRICATION . 2015 
251 
1.9  
TMCP Plates – Note to Users (1996) 
When considering thermo-mechanically controlled steels for further heating for forming or stress relieving, 
or for high heat input welding, the attention of the fabricator is drawn to the possible reduction in the 
mechanical properties. A procedure test using representative material is to be considered. 
3  
Preparation for Welding 
3.1  
Edge Preparation and Fitting 
The edge preparation is to be accurate and uniform and the parts to be welded are to be fitted in accordance 
with the approved joint detail. All means adopted for correcting improper fitting are to be to the 
satisfaction of the Surveyor. The Surveyor may accept a welding procedure for build up of each edge that 
does not exceed one half the thickness of the member or 12.5 mm (0.5 in.), whichever is the lesser. The 
Surveyor may accept edge build up in excess of the above, up to the full thickness of the member on a 
case-by-case basis, provided the Surveyor is notified of such cases before the members are welded 
together. Where plates to be joined differ in thickness and have an offset on either side of more than 3 mm 
(1/8 in.), a suitable transition taper is to be provided. For the transverse butts in bottom shell, sheer strake, 
and strength deck plating within the midship portion of the hull, and other joints which may be subject to 
comparatively high stresses, the transition taper length is to be not less than three times the offset. The 
transition may be formed by tapering the thicker member or by specifying a weld joint design which will 
provide the required transition. 
3.3  
Alignment 
Means are to be provided for maintaining the parts to be welded in correct position and alignment during 
the welding operation. In general, strong backs, or other appliances used for this purpose are to be so 
arranged as to allow for expansion and contraction during production welding. The removal of such items 
is to be carried out to the satisfaction of the Surveyor. 
3.5  
Cleanliness 
All surfaces to be welded are to be free from moisture, grease, loose mill scale, excessive rust or paint. 
Primer coatings of ordinary thickness, thin coatings of linseed oil, or equivalent coatings may be used, 
provided it is demonstrated that their use has no adverse effect in the production of satisfactory welds. Slag 
and scale are to be removed not only from the edges to be welded but also from each pass or layer before 
the deposition of subsequent passes or layers. Weld joints prepared by arc-air gouging may require additional 
preparation by grinding or chipping and wire brushing prior to welding to minimize the possibility of 
excessive carbon on the scarfed surfaces. Compliance with these cleanliness requirements is of prime 
importance in the welding of higher-strength steels, especially those which are quenched and tempered. 
3.7  
Tack Welds 
Tack welds of consistently good quality, made with the same grade of filler metal as intended for 
production welding and deposited in such a manner as not to interfere with the completion of the final 
weld, need not be removed, provided they are found upon examination to be thoroughly clean and free 
from cracks or other defects. Preheat may be necessary prior to tack welding when the materials to be 
joined are highly restrained. Special consideration is to be given to use the same preheat as specified in the 
welding procedure when tack welding higher-strength steels, particularly those materials which are 
quenched and tempered. These same precautions are to be followed when making any permanent welded 
markings. 
3.9  
Run-on and Run-off Tabs 
When used, run-on and run-off tabs are to be designed to minimize the possibility of high-stress concentrations 
and base-metal and weld-metal cracking. 


---

 
Part 
2 
Rules for Materials and Welding 
Chapter 
4 
Welding and Fabrication 
Section 
1 
Hull Construction 
2-4-1 
 
252 
ABS  RULES FOR WELDING AND FABRICATION . 2015 
3.11  Stud Welding 
The attachment of pins, hangers, studs, and other related items to ordinary and higher-strength hull 
structural steels or equivalent by stud welding may be approved at the discretion of the Surveyor. Stud 
welded attachment to quenched and tempered steel is to be specially approved. At the Surveyor’s 
discretion, trial stud welds may be tested to demonstrate that the base material in way of the stud welds is 
free from cracking and excessively high hardness. The use of stud welding for structural attachments is 
subject to special approval and may require special procedure tests appropriate to each application. 
3.13  Forming (1 July 2013) 
Steel is not to be formed between the upper and lower critical temperatures; forming of ordinary-strength 
and higher-strength steel in the range between 205°C (400°F) and 425°C (800°F) should be avoided. 
Forming of high-strength quenched and tempered steel in the range between 260°C (500°F) and 595°C 
(1100°F) should be avoided.  If it is intended to form within these ranges for either of the above steels, the 
manufacturer should be consulted prior to forming. If the forming temperature exceeds 650°C (1200°F) for 
as-rolled, controlled rolled, thermo-mechanical controlled rolled or normalized steels, or is not at least 
28°C (50°F) lower than the tempering temperature for quenched and tempered steels, mechanical tests are 
to be made to assure that these temperatures have not adversely affected the mechanical properties of the 
steel. See 2-4-1/1.9. 
For applications where toughness is of particular concern (such as Class III in 3-1-2/Table 2 of the Steel 
Vessel Rules), when steel is formed below 650°C (1200°F) beyond 3% strain* on the outer fiber, supporting 
data is to be provided to the satisfaction of the Surveyor indicating that the impact properties meet minimum 
requirements after forming. After straining, specimens used in Charpy impact tests are to be subjected to 
an artificial aging treatment of 250°C (480°F) for one (1) hour before testing. Rule steels of 2-1-2/Table 5 
and 2-1-3/Table 5 or equivalent steels used for radius gunwales (in accordance with 3-1-2/Table 1 of the 
Steel Vessel Rules) may be cold formed to a minimum radius of 15t without requiring stress relieving or 
other supporting data. 
* Calculated on the basis of % strain = 
radius
outer
thickness
plate
65×
 
5  
Production Welding 
5.1  
Environment 
Proper precautions are to be taken to insure that all welding is done under conditions where the welding 
site is protected against the deleterious effects of moisture, wind and severe cold. 
5.3  
Sequence 
Welding is to be planned to progress symmetrically so that shrinkage on both sides of the structure will be 
equalized. The ends of frames and stiffeners should be left unattached to the plating at the subassembly 
stage until connecting welds are made in the intersecting systems of plating, framing and stiffeners at the 
erection stage. Welds are not to be carried across an unwelded joint or beyond an unwelded joint which 
terminates at the joint being welded unless specially approved. 
5.5  
Preheat 
The use of preheat and interpass temperature control are to be considered when welding higher-strength 
steels, materials of thick cross-section or materials subject to high restraint. When welding is performed 
under high humidity conditions or when the temperature of steel is below 0°C (32°F), the base metal is to 
be preheated to at least 16°C (60°F) or temperature appropriate to the alloy and the thickness, whichever is 
higher. The control of interpass temperature is to be specially considered when welding quenched and 
tempered higher-strength steels. When preheat is used, the preheat and interpass temperatures are to be in 
accordance with the accepted welding procedure and to the satisfaction of the Surveyor. In all cases, 
preheat and interpass temperature control are to be sufficient to maintain dry surfaces and minimize the 
possibility of the formation of fractures. 


---

 
Part 
2 
Rules for Materials and Welding 
Chapter 
4 
Welding and Fabrication 
Section 
1 
Hull Construction 
2-4-1 
 
ABS  RULES FOR WELDING AND FABRICATION . 2015 
253 
5.7  
Low-hydrogen Electrodes or Welding Processes  
5.7.1  
Welding of Ordinary and Higher Strength Steel  
The use of low-hydrogen electrodes or welding processes is recommended for welding all higher-
strength steel and may also be considered for ordinary-strength steel weldments subject to high 
restraint. When using low-hydrogen electrodes or processes, proper precautions are to be taken to 
ensure that the electrodes, fluxes and gases used for welding are clean and dry. 
5.7.2  
Welding of Quenched and Tempered Steels  
Unless approved otherwise, matching strength, low-hydrogen electrodes or welding processes are 
to be used for welding quenched and tempered steels and overmatching should be generally avoided. 
When welding quenched and tempered steels to other steels, the weld filler metal selection is to be 
based on the lower strength base material being joined and low hydrogen practice being comparable 
to that for the higher strength material. In all cases, filler metal strength is to be no less than that of 
the lowest strength member of the joint unless approved otherwise. The Surveyor is to be satisfied 
that the procedures for handling and baking filler metals and fluxes are commensurate with the 
low-hydrogen practices appropriate to the highest strength steel. 
5.9  
Back Gouging 
Except as permitted in 2-4-1/7.3, chipping, grinding, arc-air gouging or other suitable methods are to be 
employed at the root or underside of the weld to obtain sound metal before applying subsequent beads for 
all full-penetration welds. When arc-air gouging is employed, a selected technique is to be used so that 
carbon buildup and burning of the weld or base metal is minimized. Quenched and tempered steels are not 
to be flame gouged. 
5.11  Peening (2010) 
Peening, when used to correct distortion, is to be effected immediately after depositing and cleaning each 
weld pass.  The use of peening is not recommended for single-pass welds, the root or cover passes on 
multipass welds, or on the base metal at the edges of the weld except as provided in 2-4-1/5.12 to enhance 
fatigue life.   
5.12  Weld Profiling (2010) 
For fatigue life enhancement, weld profiling may be carried out (e.g., in critical areas).  Welds may be 
profiled using grinding, TIG dressing, or peening, at weld toes to the satisfaction of the attending Surveyor. 
5.13  Fairing and Flame Shrinking 
Fairing by heating or flame shrinking and other methods of correcting distortion or defective workmanship 
in fabrication of main strength members within the midship portion of the vessel and other plating which 
may be subject to high stresses is to be carried out only with the express approval of the Surveyor. These 
corrective measures are to be kept to an absolute minimum when the higher-strength steels are involved, 
due to high local stresses and the possible degradation of the mechanical properties of the base material. 
See 2-4-1/1.9. 
5.15  Surface Appearance and Weld Soundness  
5.15.1  Surface Appearance (2011) 
The surfaces of welds are to be visually inspected and are to be regular and uniform with a minimum 
amount of reinforcement and reasonably free from undercut and overlap. Welds and adjacent base 
metal are to be free from injurious arc strikes. In seawater ballast tanks as required by IMO 
Resolution MSC.215(82) and ISO 8501-3 Grade P2, welds and surrounding areas are to conform 
as follows: 
• 
Surfaces are to be free of all loose and lightly adhering weld spatter. 
• 
Surfaces are to be dressed (e.g., by grinding) to remove irregular and sharp-edged profiles. 
• 
Surfaces are to be free from slag. 


---

 
Part 
2 
Rules for Materials and Welding 
Chapter 
4 
Welding and Fabrication 
Section 
1 
Hull Construction 
2-4-1 
 
254 
ABS  RULES FOR WELDING AND FABRICATION . 2015 
• 
Surfaces are to be free from sharp or deep undercut. 
• 
Surface pores are to be sufficiently open to allow penetration of paint or are to be dressed out. 
• 
End craters are to be free from sharp edges. 
5.15.2  Weld Soundness  
Welds are to be sound, crack free throughout the weld cross section, and fused to the base material 
to the satisfaction of the attending Surveyor and should generally be considered on the basis of 
2-4-1/1.5 “Workmanship and Supervision”, 2-4-1/1.7 “Welding Procedure Qualification”, and 
2-4-1/5.17 “Nondestructive Inspection of Welds”. 
5.17  Inspection of Welds (2013) 
Inspection of welded joints in important locations is to be carried out by an approved nondestructive test 
method such as radiographic, ultrasonic, magnetic-particle or dye-penetrant inspection. ABS’s separately 
issued Guide for Nondestructive Inspection of Hull Welds or an approved equivalent standard is to be used 
in evaluating radiographs and ultrasonic indications. Evaluation of radiographs and ultrasonic indications 
is one of the factors in assessing shipyard weld quality control. Radiographic or ultrasonic inspection, or 
both, is to be used when the overall soundness of the weld cross section is to be evaluated. Magnetic-
particle or dye-penetrant inspection or other approved methods are to be used when investigating the outer 
surface of welds or may be used as a check of intermediate weld passes such as root passes and also to 
check back-gouged joints prior to depositing subsequent passes. Surface inspection of important tee or 
corner joints in critical locations, using an approved magnetic particle or dye penetrant method, is to be 
conducted to the satisfaction of the Surveyor. Extra high-strength steels, [415-690 N/mm2 (42-70 kgf/mm2, 
60,000-100,000 psi) minimum yield strength] may be susceptible to delayed cracking. When welding these 
materials, the final nondestructive testing is to be delayed sufficiently to permit detection of such defects in 
accordance with 1/1.5 of the ABS Guide for Nondestructive Inspection of Hull Welds. Weld run-on or run-
off tabs may be used where practical and be sectioned for examination. Where a method (such as 
radiographic or ultrasonic) is selected as the primary nondestructive method of inspection, the acceptance 
standards of such a method governs. However, if additional inspection by any method should indicate the 
presence of defects that could jeopardize the integrity of structure, removal and repair of such defects are 
to be to the satisfaction of the attending Surveyor. 
5.19  Repair Welding (2006) 
Defective welds and other injurious defects, including base metal defects, as determined by visual inspection, 
nondestructive test methods, or leakage are to be excavated in way of the defects to sound metal and 
corrected by rewelding, using a suitable repair welding procedure to be consistent with the material being 
welded. Removal by grinding of minor surface imperfections such as scars, tack welds and arc strikes may 
be permitted at the discretion of the attending Surveyor. Special precautions, such as the use of preheat, 
interpass temperature control, and low-hydrogen electrodes, are to be considered when repairing welds in 
all higher strength steel, ordinary strength steel of thick cross section, or steel subject to high restraint. 
Materials thicker than approximately 19 mm (3/4 in.) are considered to be of thick cross-section. In all 
cases, preheat and interpass temperature control are to be sufficient to maintain dry surfaces and minimize 
the possibility of the formation of fractures. 
5.21  Fillet Weld Ends (2010) 
The ends of fillet welds should be seal welded at terminations of structural members and in way of cut-outs 
or air, drainage, or lightening holes etc. 
5.23  Post Weld Heat Treatment of Welds in Dissimilar Materials (2011) 
Post weld heat treatment of welds between dissimilar materials, carbon steel to stainless steels or high 
alloy steels, including weld metal overlay clad base material or parts, requires the prior approval of ABS 
Materials. 


---

 
Part 
2 
Rules for Materials and Welding 
Chapter 
4 
Welding and Fabrication 
Section 
1 
Hull Construction 
2-4-1 
 
ABS  RULES FOR WELDING AND FABRICATION . 2015 
255 
7  
Butt Welds 
7.1  
Manual Welding Using Covered Electrodes 
Manual welding using covered electrodes may be ordinarily employed for butt welds in members not 
exceeding 6.5 mm (1/4 in.) in thickness without beveling the abutting edges. Members exceeding 6.5 mm 
(1/4 in.) are to be prepared for welding in a manner acceptable to the Surveyor by using an appropriate edge 
preparation, root opening and root face (land) to provide for welding from one or both sides. For welds 
made from both sides, the root of the first side welded is to be removed to sound metal by an approved 
method before applying subsequent weld passes on the reverse side. Where welding is to be deposited from 
one side only, using ordinary welding techniques, appropriate backing (either permanent or temporary) is to 
be provided. The backing is to be fitted so that spacing between the backing and the members to be joined 
is in accordance with established procedures. Unless specially approved otherwise, splices in permanent 
backing strips are to be welded with full penetration welds prior to making the primary weld. 
7.3  
Submerged-arc Welding 
Submerged-arc welding, using wire-flux combinations for butt welds in members not exceeding 16 mm 
(5/8 in.) in thickness, may be ordinarily employed without beveling the abutting edges. Members exceeding 
16 mm (5/8 in.) are normally to be prepared for welding in a manner acceptable to the Surveyor by using an 
appropriate edge preparation, root opening and root face (land) to provide for welding from one or both 
sides. When it is determined that sound welds can be made without back gouging, the provisions of 2-4-1/5.9 
are not applicable. Where the metal is to be deposited from one side only, using ordinary welding 
techniques, backing (either permanent or temporary) is to be provided and the members are to be beveled 
and fitted in accordance with established procedures. 
7.5  
Gas Metal-arc and Flux Cored-arc Welding (2005) 
Semiautomatic or mechanized gas metal-arc welding and flux cored-arc welding using wire-gas combinations 
and associated processes may be ordinarily employed utilizing the conditions as specified in 2-4-1/7.1, except 
that specific joint designs may differ between processes. 
Short circuit gas metal arc welding (GMAW-S) is to be restricted to welding thickness up to 6.5 mm (1/4 in.) 
unless specially approved otherwise (see 2-4-3/11.3 for special requirement for welder qualification). 
7.7  
Electroslag and Electrogas Welding 
The use of electroslag and electrogas welding processes will be subject to special consideration, depending 
upon the specific application and the mechanical properties of the resulting welds and heat-affected zones. 
See 2-4-1/1.9. 
7.9  
Special Welding Processes and Techniques (2008) 
Special welding techniques employing any of the basic welding processes mentioned in 2-4-1/7.1 through 
2-4-1/7.7 will also be specially considered, depending upon the extent of the variation from the generally 
accepted technique. Such special techniques include narrow-gap welding, tandem-arc welding and consumable 
guide electroslag welding. In addition, the use of gas tungsten arc welding will be subject to special 
consideration, depending upon the application and whether welding is manual or mechanized. Welding 
processes such as friction stir welding and hybrid laser welding will be specially considered. 
 


---

 
256 
ABS  RULES FOR WELDING AND FABRICATION . 2015 
P A R T  Section 2: Boilers, Unfired Pressure Vessels, Piping and Engineering Structures 
2 
C H A P T E R  
4 
Welding and Fabrication  
S E C T I O N   2  Boilers, Unfired Pressure Vessels, Piping and 
Engineering Structures* 
* Note: The piping requirements in this Section are applicable to piping for applications other than for installation on vessels to be 
built in accordance with the ABS Rules for Building and Classing Steel Vessels (SVR), the ABS Rules for Building and Offshore 
Support Vessels (OSV), and the ABS Rules for Building and Classing High-Speed Naval Craft (HSNC).  For piping for 
installation on vessels to be built in accordance with the ABS Rules for Building and Classing Steel Vessels (SVR), the ABS 
Rules for Building and Offshore Support Vessels (OSV), or the ABS Rules for Building and Classing High-Speed Naval 
Craft (HSNC), see Section 2-4-4. 
1  
General Considerations 
1.1  
Fabrication 
Drums or shells, other pressure parts of boilers, unfired pressure vessels, pipes and pipe connections, and 
other engineering structures may be fabricated by means of an approved process of fusion welding in 
accordance with the following requirements, provided they comply in all other respects with the applicable 
requirements of Part 4, Chapter 4 and Part 4, Chapter 6, respectively. 
1.3  
Welding Approval (2010) 
Before undertaking the welding of any structure subject to the requirements of these Rules, a manufacturer 
is to prove to the satisfaction of the Surveyor that the welding consumables and the process the manufacturer 
proposes to use have been approved and that welders and welding operators are duly qualified for the work 
intended. See 2-4-3/3 and 2-4-2/5. 
1.5  
Grouping of Welded Structures 
While, in general, all welding and tests are to be executed in accordance with the requirements of this section, 
the Rules necessarily vary according to the application in each case and the work is therefore divided into 
the following groups for the purpose of these Rules. 
 
 
Limitations 
 
 
Category  
 
 
Service 
 
 
Pressure 
 
 
Temperature 
Max. Metal 
Thickness  
(See Note 1) 
Boilers and 
Group I 
Pressure 
Vessels 
Boilers: All pressure parts. 
Over 3.4 bar (3.5 kgf/cm2, 50 psi) 
All 
None 
Unfired Pressure Vessels for: 
 
 
 
a Vapors or Gases 
Over 41.4 bar (42.2 kgf/cm2, 600 psi) 
Over 371°C (700°F) 
None 
b Liquids 
Over 41.4 bar (42.2 kgf/cm2, 600 psi) 
Over 204°C (400°F) 
None 
Group II 
Pressure 
Vessels 
Unfired Pressure Vessels for: 
 
 
 
a Vapors or Gases 
41.4 bar (42.2 kgf/cm2, 600 psi) and under 
371°C (700°F)  
and under 
38.1 mm (1.5 in.) 
b Liquids 
41.4 bar (42.2 kgf/cm2, 600 psi) and under  
(See Note 2) 
204°C (400°F)  
and under 
38.1 mm (1.5 in.) 
Notes 
1 
The maximum metal thickness does not apply to heads made from a single plate. 
2 
Pressure limit does not apply to hydraulic pressure at atmospheric temperature. 


---

 
Part 
2 
Rules for Materials and Welding 
Chapter 
4 
Welding and Fabrication 
Section 
2 
Boilers, Unfired Pressure Vessels, Piping and Engineering Structures 
2-4-2 
 
ABS  RULES FOR WELDING AND FABRICATION . 2015 
257 
1.5.1  
Boilers and Pressure Vessels 
The group designation of a pressure vessel is determined by the design pressure or temperature or 
material thickness in accordance with the table above.  
1.5.2  
Pipe Connections 
1.5.2(a) Application – General.  Group I, in general, includes all piping intended for working 
pressures or temperatures in various services, as follows: 
Service 
Pressure bar (kgf/cm2, psi) 
Temperature °C (°F) 
Vapor and gas  
Over 10.3 (10.5, 150)  
over 343 (650)  
Water  
Over 15.5 (15.8, 225)  
over 177 (350)  
Lubricating oil  
Over 15.5 (15.8, 225)  
over 204 (400)  
Fuel oil  
Over 10.3 (10.5, 150)  
over 66 (150)  
Hydraulic fluid  
Over 15.5 (15.8, 225)  
over 204 (400) 
 
Group II includes all piping intended for working pressures and temperatures at or below those 
stipulated under Group I, cargo-oil and tank-cleaning piping, and, in addition, such open-ended 
lines as drains, overflows, vents and boiler escape pipes.  
1.5.2(b) Application – Rules for Building and Classing Steel Vessels.  For piping intended for 
vessels to be built in accordance with the Rules for Building and Classing Steel Vessels (SVR), the 
pipe classes are as defined in 4-6-1/Table 1 of the Rules for Building and Classing Steel Vessels, 
and the welding and fabrication requirements are to be in accordance with Section 2-4-4 of this 
Chapter. 
1.5.3  
Engineering Structures 
Group I includes turbine casings, valve bodies, manifolds and similar constructions which normally 
would come under Group I Pressure Vessels with the same requirements for workmanship tests, 
except that where there is no longitudinal seam, no test plates will be required. See also 4-6-2/5.5.  
Group I also includes gear elements, gear casings and diesel engine entablatures, frames, bedplates 
and other load support structures. 
Group II includes turbine casings, valve bodies, manifolds and similar constructions which normally 
would come under Group II Pressure Vessels and are to meet the same requirements, except that 
where there is no longitudinal seam, no workmanship tests are required; Group II includes also 
engine frames, base plates and other machinery parts not exposed to internal pressures or direct 
load support. See also 4-6-2/5.13. 
1.7  
Weld Repairs to Ductile (Nodular) Iron 
Weld repairs to ductile (nodular) iron castings are subject to special approval. For applications where reduced 
strength and ductility are permitted, welds which demonstrate satisfactory tensile strength and soundness in 
procedure tests may be approved. 
3  
Plans and Specifications 
3.1  
Details 
All details regarding the process and extent of welding proposed for use in the fabrication of the pressure 
parts of boilers, unfired pressure vessels, piping and engineering structures, together with the types of joints 
and welds and the proposed method of procedure are to be clearly shown on the plans and specifications 
submitted for approval. 
3.3  
Base Materials 
All base materials used in fusion-welding construction are to conform to the specifications approved for 
the design in each case and in ordinary carbon steels, the carbon content is not to exceed 0.35% unless 
specially approved otherwise. 


---

 
Part 
2 
Rules for Materials and Welding 
Chapter 
4 
Welding and Fabrication 
Section 
2 
Boilers, Unfired Pressure Vessels, Piping and Engineering Structures 
2-4-2 
 
258 
ABS  RULES FOR WELDING AND FABRICATION . 2015 
5  
Workmanship and Supervision 
5.1  
Construction 
Construction is to be carried out in accordance with approved plans and in compliance with Rule requirements. 
Manufacturers, in all cases, are to be responsible for the quality of the work, and where special supervision 
is required as stipulated in the applicable section of the Rules, the Surveyor is to satisfy himself that procedure 
and workmanship, as well as the material used, are in accordance with the Rule requirements and approved 
plans. Inspection of welds is to be carried out to the satisfaction of the Surveyor in accordance with the 
acceptance criteria of 2-4-3/9.3. 
5.3  
Joint Tolerance 
Plates, shapes or pipes which are to be joined by fusion welding are to be accurately cut to size, and where 
forming is necessary, this should be done by pressure and not by blows. A tapered transition having a length 
not less than three times the offset between the adjacent surfaces of abutting sections is to be provided at 
joints between sections that differ in thickness by more than one-fourth the thickness of the thinner section 
or by 3 mm (1/8 in.), whichever is less. The transition may be formed by any process that will provide a 
uniform taper. The weld may be partly or entirely in the tapered section or adjacent to it. Alignment of 
sections at edges to be butt welded are to be such that the maximum offset is not greater than the applicable 
amount as listed in the following table, where t is the nominal thickness of the thinner section at the joint. 
 
Offset in mm (in.) Direction of Joints in Cylindrical Shells 
Section Thickness in mm (in.) 
Longitudinal 
Circumferential 
Up to 12.5 (0.5), incl. 
1/4 t 
1/4 t 
Over 12.5 (0.5) to 19 (0.75), incl.  
3.2 (1/8 in.) 
1/4 t 
Over 19 (0.75) to 38 (1.5), incl.  
3.2 (1/8 in.) 
4.8 (3/16 in.) 
Over 38 (1.5) to 51 (2.0), incl.  
3.2 (1/8 in.) 
1/8 t 
Over 51 (2.0) 
1/16 t 
1/8 t 
 
(9.5 (3/8 in.) max.) 
(19 (3/4 in.) max.) 
Note   
Any offset within the allowable tolerance above should be faired at a 3 to 1 taper over the width of the finished 
weld or, if necessary, by adding additional weld metal beyond what would otherwise be the edge of the weld. 
 
5.5  
Surfaces of Parts 
The surfaces of parts to be welded are to be cleaned of scale, rust and grease for at least 12.5 mm (0.50 in.) 
from the welding edge. When it is necessary to deposit metal over a previously welded surface, any scale 
or slag is to be removed to prevent the inclusion of impurities; if for any reason the welding is stopped, 
special care is to be taken in restarting to secure thorough fusion. 
5.7  
Out of Roundness 
The cylinder or barrel or drum or shell is to be circular at any section within a limit of 1% of the mean 
diameter, based on the differences between the maximum and minimum mean diameters at any section, 
and if necessary to meet this requirement, is to be reheated, rerolled or reformed. In fabrications of plates 
of unequal thickness, the measurements are to be corrected for the plate thickness as they may apply, to 
determine the diameters at the middle line of the plate thickness. 


---

 
Part 
2 
Rules for Materials and Welding 
Chapter 
4 
Welding and Fabrication 
Section 
2 
Boilers, Unfired Pressure Vessels, Piping and Engineering Structures 
2-4-2 
 
ABS  RULES FOR WELDING AND FABRICATION . 2015 
259 
7  
Details of Joints 
7.1  
Dimensions and Shape 
The dimensions and shape of the edges to be joined are to be such as to insure thorough fusion and complete 
penetration at the root of the joint. 
7.3  
Double-welded Butt Joints 
In this type of joint, the filler metal is deposited from both sides, whether the joint is of the single- or 
double-grooved type. In manual welding, the reverse side is to be prepared by chipping, grinding or 
otherwise cleaning out, so as to secure sound metal at the base of the weld metal first deposited, before 
applying weld metal from the reverse side, unless approved otherwise. The weld reinforcement on each 
side of the plate is not to exceed the thickness specified in 2-4-2/23.1.1. 
7.5  
Single-welded Butt Joints 
This type of joint is a butt joint with the filler metal applied from one side only. A single-welded butt joint 
may be made the equivalent of a double-welded butt joint by providing means for accomplishing complete 
penetration and meeting the requirements for weld reinforcement as indicated in 2-4-2/7.3. In the case of 
boilers, backing strips used at longitudinal welded joints are to be removed. 
7.7  
Joint Finish 
Butt joints are to have complete joint penetration and are to be free from overlaps or abrupt ridges or 
grooves and reasonably free from undercuts. The reinforcements permitted for both double-and single-
welded butt joints may be removed upon completion to provide a smooth finish. 
7.9  
Lap Joints 
Where lapped joints are permitted, they are to be made with an overlap of the edges not less than four 
times the thickness of the thinner plate, except as noted in 2-4-2/Figure 1. 
7.11  Head to Shell Attachments  
7.11.1  Length of Flange 
Dished heads other than concaved hemispherical to the pressure which are to be attached by butt-
welding, and flanged heads or flanged furnace connections which are to be fillet-welded are to 
have a length of flange not less than 25 mm (1 in.) for heads or furnace openings not over 610 mm 
(24 in.) in external diameter and not less than 38 mm (1.5 in.) for heads or furnace openings over 
610 mm (24 in.) in diameter. For unfired pressure vessels, see 2-4-2/Figure 1 for details. 
7.11.2  Inserted Heads 
When dished heads are fitted inside or over a shell, they are to have a driving fit before welding. 
7.11.3  Connections  
Acceptable types of fusion-welded connections of heads to shells are illustrated in 2-4-2/Figure 1, 
subject to the tabulated limitations in 4-4-1A1/Table 1. 
7.13  Bending Stresses in Welds 
The design of a Group I or II welded container is to be such that the weld will not be subjected to direct 
bending stresses [see 2-4-2/Figure 1(m)]. Corner welds are not to be used unless the plates forming the 
corner are supported independently of the welds. 
7.15  Connections 
All welding for fusion-welded connections is to be equivalent to that required for the joints of the vessel to 
which they are attached. 


---

 
Part 
2 
Rules for Materials and Welding 
Chapter 
4 
Welding and Fabrication 
Section 
2 
Boilers, Unfired Pressure Vessels, Piping and Engineering Structures 
2-4-2 
 
260 
ABS  RULES FOR WELDING AND FABRICATION . 2015 
7.17  Nozzles 
Acceptable types of fusion-welded nozzle connections are illustrated in 2-4-2/Figure 2 and are to comply 
with the following.  
7.17.1  2-4-2/Figure 2(a) and (b)  
Necks abutting the vessel wall are to be attached by a full penetration groove weld.  
7.17.2  2-4-2/Figure 2(c) through (h)  
Necks inserted into or through a hole cut in the vessel wall and without additional reinforcing 
elements are to be attached by a full penetration groove weld or by two partial penetration welds, 
one on each face of the vessel wall. These may be any desired combination of fillet, single-bevel 
and single-J welds.  
7.17.3  2-4-2/Figure 2(l), (m), (n), (o) and (p)  
Inserted type necks having added reinforcement in the form of one or more separate reinforcing 
plates are to be attached by welds at the outer edge of the reinforcing plate and at the nozzle-neck 
periphery. The welds attaching the neck to the vessel wall and to the reinforcement plate are to 
consist of one of the following combinations. 
7.17.3(a) Single-bevel or single-J weld in the shell plate, and full penetration groove weld or a 
single-bevel or single-J weld in each reinforcement plate. See 2-4-2/Figure 2(n) and (p). 
7.17.3(b) A full penetration groove weld in the shell plate, and a fillet, single-bevel, or single-J 
weld or a full penetration groove weld in each reinforcement plate. See 2-4-2/Figure 2(m) and (o). 
7.17.3(c) A full penetration groove weld in each reinforcement plate, and a fillet, single-bevel, or 
single-J weld in the shell plate. See 2-4-2/Figure 2(l). 
7.17.4  2-4-2/Figure 2(k), (q), (r), (s) and (t)  
Nozzles with integral reinforcement in the form of extended necks or saddle type pads are to be 
attached by a full penetration weld or by means of a fillet weld along the outer edge and a fillet, 
single-bevel, or single-J weld along the inner edge. 
7.17.5  2-4-2/Figure 2(u), (v), (w) and (x)  
Fittings with internal threads are to be attached by a full penetration groove weld or by two fillet 
or partial penetration welds, one on each face of the vessel wall. See 2-4-2/Figure 2(u), (v), (w) 
and (x). Internally threaded fittings not exceeding 89 mm OD (3 in. NPS) may be attached by a 
fillet groove weld from the outside only. See 2-4-2/Figure 2(w-3). 
For all cases, the strength of the welded connection is to be in accordance with the requirements of 
4-4-1A1/7.9.3ii). 
7.19  Limitations 
The use of various types of welded construction is subject to the limitations of the group for which it is 
intended as well as the limitations tabulated in 4-4-1A1/Table 1. 
9  
Forms of Welded Joints Required 
9.1  
Boilers and Group I Pressure Vessels 
Joints are to be in accordance with the following details.  
9.1.1  
Double-welded  
All joints are to be of the double-welded butt type, single-or double-grooved, except where a 
single-welded butt joint is made the equivalent of a double-welded butt joint. See 2-4-2/7.5.  
9.1.2  
Nozzles and Other Connections  
Some acceptable types of welded nozzles and other connections to shells, drums and headers are 
shown in 2-4-2/Figure 2.  


---

 
Part 
2 
Rules for Materials and Welding 
Chapter 
4 
Welding and Fabrication 
Section 
2 
Boilers, Unfired Pressure Vessels, Piping and Engineering Structures 
2-4-2 
 
ABS  RULES FOR WELDING AND FABRICATION . 2015 
261 
9.1.3  
Closing Plates  
Closing plates of headers for boilers and superheaters as well as flat heads of other pressure 
vessels may be attached by welding as indicated in 2-4-2/Figure 1(g) or (h) and 4-4-1A1/Figure 7. 
9.3  
Group II Pressure Vessels 
Joints are to be the same as Group I, except as noted below.  
9.3.1  
Single-welded  
Butt joints welded from one side, with or without backing strips, are subject to the tabulated 
limitations in 4-4-1A1/Table 1. When backing strips are used, they may be left in place or removed. 
9.3.2  
Full-fillet Lap  
Double full-fillet lap joints or single full-fillet lap joints, with or without plug welds, when used, 
are subject to the tabulated limitations in 4-4-1A1/Table 1. See also 2-4-2/Figure 1. 
9.5  
Group I Pipe Welded Joints 
Welded joints are to be in accordance with the following.  
9.5.1  
Pipes Over 89 mm OD (3 in. NPS)  
Joints for connecting two lengths of pipe or a pipe to a welding fitting, valve or flange are to be of 
the grooved type. In welding single-welded butt joints, complete penetration at the root is required 
and is to be demonstrated by the qualification of the procedure used. If complete penetration 
cannot otherwise be secured, the procedure is to include backing. The depth of weld is to be not 
less than the minimum thickness permitted by the applicable material specifications for the 
particular size and thickness of the pipe used.  
9.5.2  
Pipes 89 mm OD (3 in. NPS) and Below  
Joints for connecting two lengths of pipe may be made by sleeves fitted over the joint and attached 
by fillet welds or by using socket-type joints with a fillet weld. For sleeve joints, the inside 
diameter of the sleeve is not to exceed the outside diameter of the pipe by more than 2.0 mm 
(0.080 in.). The fit and fillet weld sizes are to be in accordance with an applicable recognized 
standard (e.g., ANSI B16.11 for socket-type joints, ASTM F682 for sleeve-type joints and ANSI 
B31.1 for fillet weld sizes). The depth of insertion of the pipe into the sleeve or socket fitting is to 
be at least 9.5 mm (0.375 in.). A minimum gap of approximately 2.0 mm (0.080 in.) is to be 
provided between the ends of the pipe for a sleeve joint or between the pipe and socket shoulder 
for socket-type joints prior to welding. The fittings are to be reasonably centered around the pipe. 
9.5.3  
Flanges  
ANSI slip-on flanges may be attached to piping by double-fillet welds for applications with a 
service rating no higher than ANSI 300 Class, provided the throats of the fillet welds are not less 
than 0.7 times the thickness of the part to which the flange is attached. For boiler external piping, 
the use of slip-on flanges is additionally limited to sizes not exceeding 114 mm OD (4 in. NPS)
