Repository: durvibangera/yes

File: E Books Updated_md/ABS Standards/Part_2_e.md (part 21 of 28)
 
Boilers, etc. Group I  
B1  
Unfired Pressure Vessels Group II 
B2  
Piping Group I  
P1  
As defined in 2-4-2/1.5  
Piping Group II  
P2  
Engineering Structures Group I  
E1  
Engineering Structures Group II  
E2 
1.3  
Tests 
Details of tests, preparation of specimens and test results required for approval in each application are 
given in 2-4-3/3 to 2-4-3/9, and 2-4-3/Figure 1 to 2-4-3/Figure 13. Where the position of welding is 
referred to, the same is to be defined in the American Welding Society definitions. 
3  
Filler Metals 
3.1  
General (2013) 
Filler metals are to be a type suitable to produce sound welds that have strength and toughness comparable 
to the materials being welded. The Bureau maintains a separately issued list of approved filler metals entitled, 
“Approved Welding Consumables.” This list, together with Part 2, Appendix 3, indicates the grade and 
general application for which such filler metals may be employed. It is intended that these lists will serve 
as useful guides in the selection of suitable filler metals for various welding applications. 
3.3  
Approval Basis (2005) 
Filler metals will be approved and listed, subject to tests conducted at a manufacturer’s plant or alternatively, 
at a location outside of the manufacturer’s plant under the supervision of the manufacturer. Upon satisfactory 
completion of tests, a certificate will be issued for general approval, indicating, where applicable, the ABS 
Grade, operating characteristics and limits of application. Test assemblies are to be prepared in the presence of 
the Surveyor and all tests are to be carried out in the Surveyor’s presence and to the Surveyor’s satisfaction. 
Procedure and testing are to comply with either of the following standards. 
 


---

 
Part 
2 
Rules for Materials and Welding 
Chapter 
4 
Welding and Fabrication 
Section 
3 
Weld Tests 
2-4-3 
 
ABS  RULES FOR WELDING AND FABRICATION . 2015 
279 
3.3.1  
ABS Standards  
Approval of filler metals for welding vessels and other engineering structures will be granted upon 
compliance with the Requirements for the Approval of Filler Metals contained in Part 2, Appendix 2.  
3.3.2  
Standards of Other Agencies  
Filler metals will be considered for approval based upon tests conducted to standards established 
by The American Welding Society or other recognized agencies.  
3.3.3  
Special Approval  
Under circumstances where exact specifications have not been established, ABS will consider 
approval on the basis of a filler metal manufacturer’s guaranteed requirements. Qualified approvals 
will also be considered, with and without classifying as to grade, for special applications with 
reliance upon procedure tests at a user’s plant. 
5  
Approval of Welding Procedures 
5.1  
Approved Filler Metals 
The type of approved filler metals used on ABS-classed weldments will depend upon the specific 
application for which the filler metal is intended. Procedure tests may be required at the discretion of the 
attending Surveyor to determine the shipyard or fabricator’s capability in the application of the proposed 
filler metal to the base material. The extent of such tests may vary depending upon the intended application, 
but generally are to follow those tests outlined in 2-4-3/5.7. 
5.3  
Surveyor’s Acceptance 
The Surveyor may, at his discretion, accept a filler metal, welding procedure, or both, in a shipyard or 
fabricator’s plant where it is established to the Surveyor’s satisfaction that they have been effectively used 
for similar work under similar conditions. 
5.5  
New Procedures and Methods  
Weld tests using procedures and materials similar to those intended for production welding may be required 
to be prepared by each shipyard or fabricator when new or unusual methods, base metals or filler metals are 
proposed. All tests are to be made in the presence of the Surveyor and carried out to the Surveyor’s satisfaction. 
5.7  
Tests (2006) 
See 2-4-3/Figure 1. Unless otherwise approved, the number of specimens is to be as indicated. The minimum 
test results required are stated with the following figures. 
• 
Test No. 1 (For butt welds) Reduced-section Tension Test (2-4-3/Figure 3 or 2-4-3/Figure 4). One test 
assembly for each position involved; two reduced-section tension test specimens taken from each test 
assembly as shown in 2-4-3/Figure 1.  
• 
Test No. 2 (For butt welds) Guided Bend Test (2-4-3/Figure 5 and 2-4-3/Figure 6). One test assembly 
for each position involved. For material 19 mm (0.75 in.) thick and under, two face-bend and two root-
bend specimens taken from each test assembly as shown in 2-4-3/Figure 1, except that at the option of 
the fabricator, four side bends may be substituted for material thickness over 9.5 mm (3/8 in.). For 
material over 19 mm (0.75 in.) thick, four side-bend specimens taken from each test assembly as 
shown in 2-4-3/Figure 1. The bending jig and test requirements are indicated in 2-4-3/Figure 7. 
• 
Test No. 3 Fillet-weld Test (2-4-3/Figure 8). One specimen made in each position involved. 
5.9  
Special Tests 
All weld-metal tension, Charpy V-notch impact, macro-etch or other relevant tests may be required for 
certain applications, such as higher-strength steels, electroslag welding, one-side welding, etc., and the results 
submitted for consideration. 2-4-3/Figure 13 defines the location of Charpy V-notch impact tests when 
heat affected zone tests are required. A Charpy V-notch test is to consist of three specimens per location. 


---

 
Part 
2 
Rules for Materials and Welding 
Chapter 
4 
Welding and Fabrication 
Section 
3 
Weld Tests 
2-4-3 
 
280 
ABS  RULES FOR WELDING AND FABRICATION . 2015 
5.11  Repair and Cladding of Stern Tube and Tail Shafts 
Weld repairs and cladding on stern tube shafts and tail shafts are to be performed in an approved facility. 
Approval of welding procedures for the repair or cladding of stern tube shafts and tail shafts is to be in 
accordance with Appendix 7-A-11 “Repair and Cladding of Shafts” of the ABS Rules for Survey After 
Construction (Part 7). 
7  
Workmanship Tests 
7.1  
Hull Construction 
The Surveyor may, when it is considered desirable, require welders to prepare specimens for Fillet-weld 
Tests (Test No. 3) for the positions involved. Details of the specimen are shown in 2-4-3/Figure 8. 
7.3 
Boilers and Group I Pressure Vessels  
7.3.1  
Required Tests 
The following tests are to be conducted/performed using equivalent material of the same thickness 
as the boiler or pressure vessel. The results required are stated with the applicable figures and in 
2-4-3/9.3. 
• 
Test No. 1 Reduced-section Tension Test (2-4-3/Figure 3)  
• 
Test No. 2 Guided Bend Test, (2-4-3/Figure 5 or 2-4-3/Figure 6)  
• 
Test No. 3 Radiographic Search of Welds on Finished Joint 
7.3.2  
Test Exceptions  
Test Nos. 1 and 2 are not required for cylindrical pressure parts of Boilers and Group I Pressure 
Vessels constructed of ABS Steel Plate for Boilers and Pressure Vessels Grades A through G 
inclusive and Grades K through N inclusive whose welded joints are fully examined by radiography. 
7.3.3  
Attached Test Plates  
Structures made in accordance with the requirements of Group B1 of materials other than those 
given in 2-4-3/7.3.2 are to have test plates attached as shown in 2-4-3/Figure 2 to permit the 
longitudinal joint of the shell and test plates to be welded continuously. The test plate is to be of 
sufficient length to provide two specimens for each of Tests Nos. 1 and 2 detailed above. One 
specimen is to be tested; the other specimen is for use in retesting, if necessary.  
7.3.4  
Separate Test Plates  
Circumferential joints of a boiler or pressure vessel need not be provided with test plates unless 
there be no longitudinal welded joint, in which case, test plates are required to be welded separately.  
7.3.5  
Number of Test Plates  
Where several drums or vessels of the same design and grade of material are welded in succession, a 
set of test plates for each linear 61 m (200 ft) of longitudinal joints, or 61 m (200 ft) of 
circumferential joints where there are no longitudinal joints, will be acceptable, provided the joints 
are welded by the same operators and the same welding method. Shells having no longitudinal 
joints may be considered as being of the same design if the plate thicknesses fall within a range of 
6.4 mm (0.25 in.) and the shell diameters do not vary by more than 150 mm (6 in.).  
7.3.6  
Test-plate Heat Treatment and Retests  
In all cases, the welded test plates are to be treated as to stress relieving, etc., in the same manner 
as the work which they represent. Should any of the tests fail, one retest is to be made for each 
failure; and should the retest also fail, the welding represented is to be chipped or gouged out and 
rewelded and new test plates provided. 


---

 
Part 
2 
Rules for Materials and Welding 
Chapter 
4 
Welding and Fabrication 
Section 
3 
Weld Tests 
2-4-3 
 
ABS  RULES FOR WELDING AND FABRICATION . 2015 
281 
7.5  
Other Pressure Vessels 
Workmanship test plates are not required for structures in this Group. Test No. 3 is to be carried out when 
required in 2-4-2/23.3. 
7.7  
Group I Pipe Connections 
In carbon and carbon-molybdenum steel piping for all diameters where the thickness exceeds 9.5 mm 
(0.375 in.) and other alloy-steel piping 76 mm (3 in.) in diameter and over regardless of thickness, welds 
made in accordance with the requirements of this group are to be subjected to 100% Radiographic Search - 
Test No. 3, or to other approved method of test, where the former is not applicable. 
7.9  
Group II Pipe Connections 
No workmanship tests are required. 
7.11  Group I Engineering Structures 
Group I Engineering Structures are to meet the same requirements as 2-4-3/7.3, except that where there is 
no longitudinal joint, no test plates will be required. 
7.13  Group II Engineering Structures 
Welds in structures in this group which correspond in service requirements to Group B2 are to be tested in 
the same manner as Group B2, except that where there is no longitudinal joint, no tests will be required. 
9  
Radiographic or Ultrasonic Inspection 
9.1  
Hull Construction 
Where radiographic or ultrasonic inspection is required, such testing should be carried out in accordance 
with ABS’s separately issued Guide for Nondestructive Inspection of Hull Welds. 
9.3  
Boilers, Pressure Vessels, Machinery and Piping (2014) 
9.3.1  
General 
When a radiographic examination of the finished joint is required, as indicated in 2-4-3/7.3, 2-4-3/7.5, 
2-4-3/7.7 and 2-4-3/7.11, the radiographs are to be obtained by means of an approved technique 
and are to compare favorably with accepted standards.  
9.3.2  
Acceptability of Welds-Full Radiography  
In general, sections of weld that are shown by full radiography to have any of the following types 
of imperfections are to be considered unacceptable and are to be repaired. 
9.3.2(a) Incomplete Fusion or Penetration.  Any type of crack or zone of incomplete fusion or 
penetration 
9.3.2(b) Elongated Slag Inclusions or Cavities.  Any elongated slag inclusion or cavity which has 
a length greater than the following, where t is the thickness of the thinner plate being welded 
6.4 mm (0.25 in.) for t up to 19.1 mm (0.75 in.) 
1/3 t for t from 19.1 mm (0.75 in.) to 57.2 mm (2.25 in.)  
19.1 mm (0.75 in.) for t over 57.2 mm (2.25 in.) 
9.3.2(c) Slag Inclusion in Line.  Any group of slag inclusions in line that have an aggregate length 
greater than t in a length of 12t, except when the distance between the successive imperfections 
exceeds 6L where L is the length of the longest imperfection in the group 
9.3.2(d) Porosity Standards.  Porosity in excess of that permitted by accepted porosity standards 
such as given in the American Society of Mechanical Engineers’ (ASME) Boiler and Pressure 
Vessel Code.  


---

 
Part 
2 
Rules for Materials and Welding 
Chapter 
4 
Welding and Fabrication 
Section 
3 
Weld Tests 
2-4-3 
 
282 
ABS  RULES FOR WELDING AND FABRICATION . 2015 
9.3.3  
Acceptability of Welds-Spot (Random) Radiography  
The inspection of the production welds by spot radiography is to compare favorably with accepted 
standards and methods, such as given in the ASME Boiler and Pressure Vessel Code.  
9.3.4  
Survey Report Data  
In each case, a statement on the extent and the results of the radiographic examination is to 
accompany the Surveyor’s report. The inspection procedure and technique is to be maintained on 
file by the manufacturer and is to compare favorably with accepted practice such as that specified 
in the ASME Boiler and Pressure Vessel Code.  
9.3.5  
Pipe-joint Exception 
An approved method of test may be used in lieu of the radiographic inspection of pipe joints, 
where the latter cannot be applied. 
11  
Welders 
11.1  General Requirements 
The Surveyor is to be satisfied that the welders are proficient in the type of work which they are called 
upon to perform, either through requiring any or all of the tests outlined in the following paragraphs or 
through due consideration of the system of employment, training, apprenticeship, plant testing, inspection, 
etc., employed. 
11.3  Qualification Tests (2010) 
The tests, if required for qualification in the various positions for different materials and thicknesses, are 
given in 2-4-3/Table 1. The tests are referred to by Nos. Q1 to Q4 inclusive for which specimens are to be 
prepared in accordance with 2-4-3/Figure 9 to 2-4-3/Figure 12 respectively, and physically tested if the 
welder is qualified by this method. Alternatively, upon the request of the employer, the welder may be 
qualified by use of radiography, except for gas metal arc welding with the short circuit transfer technique 
for which bend tests are required. Test assemblies for either physical testing or radiographic examination 
are to be prepared according to material thickness and welding position, as indicated in 2-4-3/Table 1. 
As an alternative, welders may be qualified in accordance with a recognized standard.  The application of 
such recognized standard is to be submitted for agreement by the Surveyor. 
11.5  Tests Nos. Q1, Q2, Q3, and Q4 
Specimens for qualification Tests Nos. Q1, Q2, Q3 and Q4 are to be bent in a bending jig having the 
profile shown in 2-4-3/Figure 7. 
 


---

 
Part 
2 
Rules for Materials and Welding 
Chapter 
4 
Welding and Fabrication 
Section 
3 
Weld Tests 
2-4-3 
 
ABS  RULES FOR WELDING AND FABRICATION . 2015 
283 
TABLE 1 
Welder Qualification Tests (2010) 
 
Position in Which Welding Is To Be Done on Job 
Construction Material 
Flat, Horizontal, Vertical and 
Overhead 
Flat and Vertical 
Flat Position Only 
Plate Material of 19.1 mm 
(3/4 in.) or less in thickness 
(Note 1) 
Test No. Q1 in vertical (3G) 
and overhead (4G) positions 
Test No. Q1 in vertical (3G) 
position 
Test No. Q1 in flat (1G) 
position 
Plate material of any 
thickness 
Test No. Q2 in vertical (3G) 
and horizontal (2G) positions 
Test No. Q2 in vertical (3G) 
position 
(Note 2) 
Test No. Q2 in flat (1G) 
position 
Piping or tubing of any 
thickness  
(Note 2) 
Test No. Q3 in inclined fixed 
(6G) position  
Test No. Q3 in horizontal fixed 
(5G) position 
(Note 4) 
Test No. Q3 in horizontal 
rolled (1G) position  
(Note 4) 
Piping or tubing of any 
thickness 
(Note 5) 
Test No. Q3R in horizontal and 
vertical positions 
 
 
T, K and Y joints 
(Note 3) 
Test Q3 in inclined fixed 
position with restriction ring 
(6GR) 
 
 
Tack welders for hull 
construction 
(Note 6) 
Test No. Q4 in vertical and 
overhead positions 
Test No. Q4 in vertical 
position 
 
Notes: 
1 
Where the maximum plate thickness to be welded is less than 9.5 mm (3/8 in.), the test plate thickness is to be 
5.0 mm (3/16 in.). 
2 
Welders qualified under the requirements of Test No. Q3 will be considered as qualified to make welds governed 
by Test Nos. Q1 and Q2, in accordance with test thickness; test thickness over 5.0 mm (3/16 in.) but less than 
19.0 mm (3/4 in.) qualifies for range of 1.5 mm (1/16 in.) to 2t; test thickness 19.0 mm (3/4 in.) and greater qualifies 
for range of 5.0 mm (3/16 in.) to unlimited thickness.  Welders qualified to weld on plate in the vertical position 
may be permitted to weld on pipe in the horizontal rolled position. 
3 
For qualification of T, K and Y joints, Test No. Q3 in the inclined fixed position with restriction ring (6GR) is 
required. 
4 
Test No. Q3 in the horizontal fixed (5G) position also qualifies for overhead (4G) welding.  Test No. Q3 in the 2G 
position qualifies for welding in the 1G, 1F, 2G and 2F positions. 
5 
Test No. Q3R may be used when special qualification for welding in areas of restricted access is required.  
6 
See 2-4-4/5.11 applicable for pipe welding. 
 


---

 
Part 
2 
Rules for Materials and Welding 
Chapter 
4 
Welding and Fabrication 
Section 
3 
Weld Tests 
2-4-3 
 
284 
ABS  RULES FOR WELDING AND FABRICATION . 2015 
FIGURE 1 
Preparation of Test Plates and Pipes for Weld Tests Nos. 1 and 2 
 
 


---

 
Part 
2 
Rules for Materials and Welding 
Chapter 
4 
Welding and Fabrication 
Section 
3 
Weld Tests 
2-4-3 
 
ABS  RULES FOR WELDING AND FABRICATION . 2015 
285 
FIGURE 1 (continued) 
Preparation of Test Plates and Pipes for Weld Tests Nos. 1 and 2 
Side bend
For Pipe Over 19.0 mm (3/4 in.) Thick
t = thickness of pipe
Side bend
Side bend
Reduced section
Reduced section
For Pipe Up To 19.0 mm (3/4 in.) Thick
Face bend
Reduced section
Reduced section
Root bend
Face bend
Root bend
9.5 = mm (3/8 in.)
Note:  Edge preparation, welding procedure and postweld heat treatment, if
           any, are to be the same as those for the work represented.
Side bend
 
 
 


---

 
Part 
2 
Rules for Materials and Welding 
Chapter 
4 
Welding and Fabrication 
Section 
3 
Weld Tests 
2-4-3 
 
286 
ABS  RULES FOR WELDING AND FABRICATION . 2015 
FIGURE 2 
Typical Arrangement of Test Plates for Workmanship Tests in Group B1 
Test Plate
Boiler or pressure
vessel
Welded seam
Tack welded
Test
plate
(9 in.)
(9 in.)
Length to suit No.
of tests required
230 mm
230 mm
 
 
Note: 
Tack weld test plates together and support test assembly so that warping due to welding does not cause 
deflection of more than 5 degrees.  Should straightening of any test assembly within this limit be necessary 
to facilitate making test specimens, the test assembly is to be straight-ended after cooling and before any 
postweld heat treatment. 
 
 


---

 
Part 
2 
Rules for Materials and Welding 
Chapter 
4 
Welding and Fabrication 
Section 
3 
Weld Tests 
2-4-3 
 
ABS  RULES FOR WELDING AND FABRICATION . 2015 
287 
FIGURE 3 
Test No. 1 – Reduced-section Tension Test for Plate 
6 mm (¼ in.)
6 mm (¼ in.)
6 mm (¼ in.)
50 mm
(2 in.) R
Required for all Procedure Qualification and for Workmanship in Group B1 and E1
About 250 mm (10 in.)
Weld
t
W
 
Notes 
1 
Both faces of weld are to be machined flush with base metal. 
2 
For procedure qualification t = 9.5 mm (3/8 in.) for construction materials up to 19.0 mm (3/4 in.).  For 
construction material over 19.0 mm (3/4 in.) t = thickness of material. 
3 
For workmanship tests t = thickness of construction material. 
4 
W = approximately 38 mm (1.5 in.) where t is 25.4 mm (1 in.) or less.  W = 25.4 mm (1 in.) where t is 
more than 25.4 mm (1 in.). 
5 
When the capacity of the available testing machine does not permit testing of the full thickness specimen, 
two or more thinner than full thickness specimens may be prepared by cutting the full thickness specimen 
into sections, each of which is to meet the requirements. 
 
Requirements 
1 
The tensile strength of each specimen, when it breaks in the weld, is not to be less than the minimum 
specified tensile strength of the base material. 
2 
The tensile strength of each specimen, when it breaks in the base metal and the weld shows no signs of 
failure, is not to be less than 95% of the minimum specified tensile strength of the base material. 
 
 


---

 
Part 
2 
Rules for Materials and Welding 
Chapter 
4 
Welding and Fabrication 
Section 
3 
Weld Tests 
2-4-3 
 
288 
ABS  RULES FOR WELDING AND FABRICATION . 2015 
FIGURE 4 
Test No. 1 – Reduced-section Tension Test for Pipe 
Required for all Procedure Qualification and for Workmanship in Group B1 and E1
6mm (¼ in.)
19mm
(¾ in.)
6mm (¼ in.)
6mm (¼ in.)
50 mm
(2 in) R
f
f
About 250 mm (10 in.)
Weld
t
 
Notes 
1 
Both faces of weld are to be machined flush with base metal.  The minimum amount needed to 
obtain plane parallel faces over 19 mm (3/4 in.) wide reduced section may be machined at the 
option of the testing facility. 
2 
For procedure qualification t = 9.5 mm (3/8 in.) for construction materials up to 19.0 mm (3/4 in.).  
For construction material over 19.0 mm (3/4 in.) t = thickness of material. 
3 
For workmanship tests t = thickness in material. 
4 
When the capacity of the available testing machine does not permit testing of the full thickness 
specimen, two or more thinner than full thickness specimens may be prepared by cutting the full 
thickness specimen into sections, each of which is to meet the requirements. 
 
Requirements 
1 
The tensile strength of each specimen, when it breaks in the weld, is not to be less than the minimum 
specified tensile strength of the base material. 
2 
The tensile strength of each specimen, when it breaks in the base metal and the weld shows no 
signs of failure, is not to be less than 95% of the minimum specified tensile strength of the base 
material. 
 
 


---

 
Part 
2 
Rules for Materials and Welding 
Chapter 
4 
Welding and Fabrication 
Section 
3 
Weld Tests 
2-4-3 
 
ABS  RULES FOR WELDING AND FABRICATION . 2015 
289 
FIGURE 5 
Test No. 2 – Guided Bend Test for Root Bend and Face Bend 
(Plate or Pipe) (2007) 
Required for Procedure Qualification, Workmanship Tests in Groups B1, B2 , and E1
PLATE
PIPE
38 mm
(1½ in.)
38 mm
(1½ in.)
9.5 mm
(3/8 in.)
150 mm (6 in.)
150 mm (6 in.)
Face Bend
Root Bend
T
9.5 mm (3/8 in.)
9.5 mm (3/8 in.)
T
Both faces of weld to be machined flush with base metal.
On test assmeblies greater than 9.5 mm (3/8 in.) the opposite side of specimen may be
machined as shown.
Note:
 
 
 
FIGURE 6  
Test No. 2 – Guided Bend Test for Side Bend (Plate or Pipe) (1996) 
150 mm
(6 in.) min
9.5 mm
(3/8 in.)
Note   Faces of weld to be machined flush with base metal
Full material thickness is to be tested.
Where the thickness is over 38 mm
(1 1/2 in.) cut the speciman into
multiple strips of approximatley equal
width between 19 mm (3/4 in.) and
38 mm (1 1/2 in.) and test each strip.
 
 
 


---

 
Part 
2 
Rules for Materials and Welding 
Chapter 
4 
Welding and Fabrication 
Section 
3 
Weld Tests 
2-4-3 
 
290 
ABS  RULES FOR WELDING AND FABRICATION . 2015 
FIGURE 7 
Guided Bend Test Jig (2012) 
29 mm
(1 1/8 in.)
6 mm
(1/4 in.)
50 mm
(2 in.)
(3 7/8 in.)
19 mm
(3/4 in.)
f
f
f
A
B
f
f
19 mm
(3/4 in.) R
19 mm (3/4 in.)
13 mm
(1/2 in .)
Shoulders hardened
and greased
19 mm
(3/4 in.)
Root bend
Face bend
Side bend
As required
171 mm (6 3/4 in.)
114 mm (4 1/2 in.)
133 mm (5 1/4 in.)
190 mm (7 1/2 in.)
230 mm (9 in.)
As required
96 mm
 
Note 
The specimen is to be bent in this jig or in an equivalent guided bend roller jig around a mandrel with the 
following maximum dimensions proportional to the specimen thickness (t). 
 
A 
B 
Ordinary strength steel  
2t 
3t + 1.6 mm (1/16 in.) 
Higher strength steel   
2.5t 
3.5t + 1.6 mm (1/16 in.) 
High strength quenched and 
tempered steel > 620 N/mm2 
(90 ksi) YS 
3.3t 
4.3t + 1.6 mm (1/16 in.) 
 
Requirement 
After bending, the specimen is not to show any cracking or other open defect exceeding 3.2 mm (1/8 in.) on 
the convex side except at the corners. 
 
 


---

 
Part 
2 
Rules for Materials and Welding 
Chapter 
4 
Welding and Fabrication 
Section 
3 
Weld Tests 
2-4-3 
 
ABS  RULES FOR WELDING AND FABRICATION . 2015 
291 
FIGURE 8 
Test No. 3 – Fillet-weld Test 
75 mm
(3 in.) min
Bend
here
Single or multiple pass
weld whichever used
(5 in.) min
t
t
250 mm (10 in.) min
127 mm
 
 
Notes 
1 
For procedure qualification t = 9.5 mm (3/8 in.) for construction materials up to 19.0 mm (3/4 in.).  
For construction material over 19.0 mm (3/4 in.) t = thickness of material. 
2 
Base and standing web is to be straight and in intimate contact and securely tacked at ends before 
fillet-weld is made, to insure maximum restraint. 
3 
The test plate may be flame cut into short sections to facilitate breaking open. 
 
Requirements 
The fillet is to be of the required contour and size, free from undercutting and overlapping.  When broken, 
as indicated, the fractured surface is to be free from cracks.  Visible porosity, incomplete fusion at the root 
corners and inclusions may be acceptable, provided the total length of these discontinuities is not more 
than 10% of the total length of the weld. 
 


---

 
Part 
2 
Rules for Materials and Welding 
Chapter 
4 
Welding and Fabrication 
Section 
3 
Weld Tests 
2-4-3 
 
292 
ABS  RULES FOR WELDING AND FABRICATION . 2015 
FIGURE 9 
Welder Qualification Test No. Q1 
For Plate Material 19.0 mm (3/4 in.) or less
Direction of plate rolling
Discard
Face bend
Root bend
Discard
Diameter of electrode
core wire
9.5mm (3/8 in.)
6mm (1/4 in.) min.
25 mm
(1 in.)
Warping 5° max.
38 mm
(1½in.)
(1½in.)
38 mm
(1 1/8 in.)
29 mm
29 mm
(1 1/8 in.)
250 mm (10 in.)
60°
(6 in.)
150 mm
 
 
Notes 
1 
Weld is to be made with the maximum size of electrodes that will be used in production. 
2 
Thickness of test assembly is to be reduced to 5 mm (3/16 in.) for qualifying construction material less 
than 9.5 mm (3/8 in.) per Note 1 of 2-4-3/Table 1. 
3 
Machine reinforcement and backing strap flush.  Do not remove any undercutting. 
4 
Machining is to be done transverse to weld. 
5 
All specimens are to be machined or sawed from plate. 
6 
Backing strap is to be contiguous with plates. 
7 
Joints welded in the vertical position are to be welded upwards. 
8 
Welding is to be done from one side only. 
9 
Break edges of specimens to a radius of t/6 maximum. 
10 
Bend specimens in Guided Bend Test Jig (2-4-3/Figure 7) 
11 
1 Face Bend and 1 Root Bend required. 
 
 


---

 
Part 
2 
Rules for Materials and Welding 
Chapter 
4 
Welding and Fabrication 
Section 
3 
Weld Tests 
2-4-3 
 
ABS  RULES FOR WELDING AND FABRICATION . 2015 
293 
FIGURE 10 
Welder Qualification Test No. Q2 
For Materials Of Any Thickness.
Side bend
Side bend
Discard
Discard
Discard
Direction of plate rolling
f
f
f
32 mm
(1¼ in.)
45 mm
(1 3/4 in.)
9.5 mm
(3/8 in.)
32 mm
(1¼ in.)
Warping 5° max.
9.5 mm (3/8 in.)
See Note 1
6 mm (¼ in.) min.
38 mm
(1½ in.)
19 mm min.
( 3/4 in.) min.
250 mm (10 in)
150 mm  (6 in)
 
 
Notes 
1 
When welding in the flat and vertical positions of welding, the groove angle is to be 25 degrees; when 
welding in the horizontal position, the groove angle is to be 35 degrees and the unbeveled plate is to be 
located on the top side of the joint. 
2 
Backing strap is to be contiguous with plates. 
3 
Each pass of the weld is to be made with the same size of electrodes that will be used in production. 
4 
Joints welded in the vertical position are to be welded upwards. 
5 
Welding is to be done from one side only. 
6 
Machine reinforcement and backing strap flush.  Do not remove any undercutting. 
7 
All specimens are to be machined or sawed from plate. 
8 
Machining is to be done transverse to weld. 
8 
Break edges of specimens to a radius of t/6 maximum. 
10 
Bend Specimen in Guided Bend Test Jig (2-4-3/Figure 7). 
11 
2 Side Bends required for plate.  4 Side Bends required for pipe. 
 


---

 
Part 
2 
Rules for Materials and Welding 
Chapter 
4 
Welding and Fabrication 
Section 
3 
Weld Tests 
2-4-3 
 
294 
ABS  RULES FOR WELDING AND FABRICATION . 2015 
FIGURE 11A 
Welder Qualification Test No. Q3 (2005) 
See also 2-4-3/Table 1
Positions of test pipe or tubing
Restriction ring
Test
weld
H
V
45° ± 5°
45° ± 5°
a Horizontal
   rolled (1G) 9
b Vertical
   fixed (2G) 9
c Horizontal fixed multiple
   welding test position (5G) 9
d Inclined fixed multiple
   welding test position (6G) 9
e Inclined fixed multiple welding test
   position with restriction ring (6GR) 9
See 2-4-3/Figure 11B for
joint details
 
 


---

 
Part 
2 
Rules for Materials and Welding 
Chapter 
4 
Welding and Fabrication 
Section 
3 
Weld Tests 
2-4-3 
 
ABS  RULES FOR WELDING AND FABRICATION . 2015 
295 
FIGURE 11B 
Welder Qualification Test No. Q3 – 6GR 
Positions of test pipe or tubing
Restriction ring
12.5mm
(1/2in. max.)
37-1/2°
12.5mm
(1/2 in. min.)
Macro
specimen
(optional)
location of test specimens
38 mm
(1 1/2 in.)
45°  (Face bend)10
38 mm
(1 1/2 in.)
4.8 mm
(3/16 in. min.)
150 mm
(6 in. min.)
12.5 mm
(1/2 in. max.)
3.2 mm
(1/8 in.)
12.5 mm
(1/2 in. min.)
f   Joint detail-restriction ring assembly
1.6 mm
(1/16 in.)
315°  (Root bend)10
  10(Face bend)   225°
  10(Root bend)   135°
 
 


---

 
Part 
2 
Rules for Materials and Welding 
Chapter 
4 
Welding and Fabrication 
Section 
3 
Weld Tests 
2-4-3 
 
296 
ABS  RULES FOR WELDING AND FABRICATION . 2015 
FIGURE 11C 
Welder Qualification Test No. Q3R (2014) 
Use 150 mm (6 in.) piping (min.)
See note 3 of  2-4-3/Table 1
See also 2-4-3/Table 1
150 mm
(6in.)
t = 4.8 mm (3/16 in.)
5 mm (3/16 in.)
25 mm
(1 in.)
(½ in.)
13 mm
6 mm
(1½ in.)
(1/4 in.)
15°
(optional)
specimen
Macro
225°
300 mm
(12 in.)
135°
(12 in.)
38 mm
315°
Wall to floor
See detail
Tack weld or clamp
45°
38 mm
(1½ in.)
Wall
t
300mm
45°
150 mm
(6in.)
 
 
Notes 
1 
Welds are to be made with electrode sizes representative of production. 
2 
Machine reinforcement and backing strap flush.  Do not remove any undercutting. 
3 
All specimens are to be machined or sawed from piping. 
4 
Break edges of bend specimens to a radius of t/6 maximum. 
5 
Mark top and front of piping to insure proper location of specimens. 
6 
Remove face-bend specimens from 45 and 225 degree points, and root-bend specimens from 135 and 
315 degree points as indicated.  If piping of greater wall thickness than 9.5 mm (3/8 in.) is used in this test 
four (4) side bend tests are to be conducted in lieu of root and face bends. 
7 
Welding is to be done from one side only. 
8 
Bend specimens in Guided Bend Test Jig (2-4-3/Figure 7). 
9 
Position designations. 
 


---

 
Part 
2 
Rules for Materials and Welding 
Chapter 
4 
Welding and Fabrication 
Section 
3 
Weld Tests 
2-4-3 
 
ABS  RULES FOR WELDING AND FABRICATION . 2015 
297 
FIGURE 12 
Welder Qualification Test No. Q4 
Tack Welders for Hull Construction (See 2-4-4/5.11 - applicable for pipe welding.)
Method of rupturing specimen
(1/2 in.)
(1/2 in.)
(2 in.)
12.5 mm
(1/2 in.)
Applied force
12.5 mm
100 mm (4 in.)
12.5 mm
100 mm  (4 in)
50 mm
100 mm (4 in)
 
 
Notes 
1 
3.2 mm (1/8 in.) diameter electrodes are to be used to make a 6.4 mm (1/4 in.) maximum size tack weld. 
2 
Welding in the vertical position is to be welded upwards. 
3 
The tack weld is to present a reasonably uniform appearance and is to be free of overlap, cracks and excessive 
undercut.  There is to be no visible surface porosity. 
4 
The fractured surface of the tack weld is to be free of incomplete fusion or porosity larger than 2.4 mm (3/32 in.) 
 
 


---

 
Part 
2 
Rules for Materials and Welding 
Chapter 
4 
Welding and Fabrication 
Section 
3 
Weld Tests 
2-4-3 
 
298 
ABS  RULES FOR WELDING AND FABRICATION . 2015 
FIGURE 13 
Orientation and Location of Charpy V-notch Specimens  
for Weld and Heat Affected Zone Properties (2013) 
1
2 3
4
Note
Single vee
Double vee
Note
Unbeveled
Note
Specimen
Specimen
Specimen Lc
1st Welded side
2nd Welded side
Notch location
1         of weld
2  Fusion line (weld interface)
3  HAZ,  2 mm from fusion line
4  HAZ,  5 mm  from fusion line
1 mm (0.039 in.) min.
1 mm (0.039 in.) min.
1 mm (0.039 in.) min.
1
2 3
4
Lc
Lc
1
2 3
4
Lc
 
 
The largest size Charpy specimens possible for the material thickness are to be machined with the center of the specimen 
located as near as practicable to a point midway between the surface and the center of the thickness.  In all cases, the 
distance from the surface of the material to the edge of the specimen should be approximately 1 mm (0.039 in.) or 
greater.  For double-vee butt welds, specimens are to be machined closer to the surface of the second welded side. 
(2013) Where CVN impact tests for weld metal and HAZ may be required as per 2-4-3/5.9, 5C-8-6/3.3.2 of the Steel 
Vessel Rules, or 4/5.5 of the ABS Guide for Application of Higher-strength Hull Structural Thick Steel Plates in 
Container Carriers, the minimum weld metal and HAZ CVN impact values for ABS grade steels are as indicated in 
2-4-3/Table 2.  Weld metal and HAZ CVN testing of non-ABS steels is to comply with weld metal limitations 
indicated in 2-4-1/1.7.3. 
 


---

 
Part 
2 
Rules for Materials and Welding 
Chapter 
4 
Welding and Fabrication 
Section 
3 
Weld Tests 
2-4-3 
 
ABS  RULES FOR WELDING AND FABRICATION . 2015 
299 
TABLE 2 
Minimum Weld Metal and HAZ CVN Impact Values for ABS Grade Steels (2013) 
Manual and Semiautomatic 
Welding Processes,  
Energy Absorbed J (ft-lb) 
Automatic Welding Processes  
and Vertical Position,  
Energy Absorbed J (ft-lb) 
CVN Test 
Temperature 
°C (°F) 
Hull Steel Grade 
34 (25) 
27 (20) 
20 (68) 
A  > 50mm,  
34 (25) 
27 (20) 
20 (68)   
B  > 25mm  
34 (25) 
34 (25) 
20 (68) 
AH32/36 to 12.5 mm  (1/2 in.) inclusive 
34 (25) 
34 (25) 
0 (32) 
AH32/36 over 12.5 mm (1/2 in.) 
47 (35) 
34 (25) 
0 (32) 
D, DH32/36 
47 (35) 
34 (25) 
-20 (-4) 
E, EH32/36 
47 (35) 
34 (25) 
-40 (-40) 
FH32/36 
47 (35) 
41 (30) 
20 (68) 
AH40, 
47 (35) 
41 (30) 
0 (32) 
DH40 
47 (35) 
41 (30) 
-20 (-4) 
EH40 
47 (35) 
41 (30) 
-40 (-40) 
FH40 
64 (48) 
64 (48) 
 20 (68) 
AH47, 
64 (48) 
64 (48) 
0 (32) 
DH47 
64 (48) 
64 (48) 
-20 (-4) 
EH47 
64 (48) 
64 (48) 
-40 (-40) 
FH47 
27 (20) 
27 (20) 
0 (32) 
AQ43 
27 (20) 
27 (20) 
-20 (-4) 
DQ43 
27 (20) 
27 (20) 
-40 (-40) 
EQ43 
27 (20) 
27 (20) 
-60 (-76) 
FQ43 
31 (23) 
31 (23) 
0 (32) 
AQ47, 
31 (23) 
31 (23) 
-20 (-4) 
DQ47 
31 (23) 
31 (23) 
-40 (-40) 
EQ47 
31 (23) 
31 (23) 
-60 (-76) 
FQ47 
33 (24) 
33 (24) 
0 (32) 
AQ51, 
33 (24) 
33 (24) 
-20 (-4) 
DQ51 
33 (24) 
33 (24) 
-40 (-40) 
EQ51 
33 (24) 
33 (24) 
-60 (-76) 
FQ51 
37 (27) 
37 (27) 
0 (32) 
AQ56, 
37 (27) 
37 (27) 
-20 (-4) 
DQ56 
37 (27) 
37 (27) 
-40 (-40) 
EQ56 
37 (27) 
37 (27) 
-60 (-76) 
FQ56 
41 (30) 
41 (30) 
0 (32) 
AQ63, 
41 (30) 
41 (30) 
-20 (-4) 
DQ63 
41 (30) 
41 (30) 
-40 (-40) 
EQ63 
41 (30) 
41 (30) 
-60 (-76) 
FQ63 
46 (34) 
46 (34) 
0 (32) 
AQ70 
46 (34) 
46 (34) 
-20 (-4) 
DQ70 
46 (34) 
46 (34) 
-40 (-40) 
EQ70 
46 (34) 
46 (34) 
-60 (-76) 
FQ70 
 
 


---

 
300 
ABS  RULES FOR WELDING AND FABRICATION . 2015 
P A R T  S e c t i o n  4 :  P i p i n g  
2 
C H A P T E R  
4 
Welding and Fabrication  
S E C T I O N   4  Piping (2002) 
* Note: This Section is applicable only to piping for installation on vessels to be built in accordance with the ABS Rules for Building 
and Classing Steel Vessels (SVR), the ABS Rules for Building and Classing Offshore Support Vessels (OSV), and the ABS 
Rules for Building and Classing High-Speed Naval Craft (HSNC). Piping intended for all other applications is to comply 
with Section 2-4-2. 
1  
General 
1.1  
Application 
The provisions of this section are intended for welding of steel pipes in systems covered in Part 4, Chapter 6 
of the Rules for Building and Classing Steel Vessels, (SVR). Additional provisions, as may be specified for 
piping systems of specialized carriers in Part 5C of the Rules for Building and Classing Steel Vessels, 
where applicable, are also to be complied with. Consideration will be given to compliance with a recognized 
national or international welding standard that is considered equally effective.  
1.3  
Pipe Classes 
Pipe classes are as defined in 4-6-1/Table 1, (SVR). Classes I and II pipes are to comply with all the provisions 
of this Section. Class III pipes are to comply at least with 2-4-4/1.7, 2-4-4/3, 2-4-4/5 and 2-4-4/11.1 of this 
Section. 
1.5  
Materials 
For purpose of determining welding requirements, steel pipe materials are grouped as follows: 
Material Group 
Description 
Representative Standards (1) 
ABS Grade 
ASTM Grade 
C and C/Mn 
Carbon;  
carbon manganese 
1, 2, 3, 4, 5;  
8, 9 
A53, A106; 
A135 
0.5 Mo 
0.5 Mo/0.5 Cr 
Up to 0.5% Molybdenum; 
0.5% Molybdenum & 0.5% 
Chromium 
6; 7 
A335 P1; 
A335 P2 
1Cr/0.5Mo 
1.0 - 1.25% Chromium & 
0.5% Molybdenum 
11; 12 
A335 P11; 
A335 P12 
2.25Cr/1Mo  
2.25% Chromium and 1.0% 
Molybdenum 
13 
A335 P22 
1 
Other materials complying with recognized national or international standards 
are also acceptable.  
 
 


---

 
Part 
2 
Rules for Materials and Welding 
Chapter 
4 
Welding and Fabrication 
Section 
4 
Piping 
2-4-4 
 
ABS  RULES FOR WELDING AND FABRICATION . 2015 
301 
1.7  
Welding Filler Metals 
All welding filler metals are to be certified by their manufacturers as complying with appropriate recognized 
national or international standards. Welding filler metals tested, certified and listed by ABS in its publication 
Approved Welding Consumables for meeting such a standard may be used in all cases. See Part 2, Appendix 2 
for approval of filler metals. Welding filler metals not so listed may also be accepted provided that: 
• 
They are of the same type as that proven in qualifying the welding procedure; and 
• 
They are of a make acceptable to the surveyor; and 
• 
For welding of Class I piping, representative production test pieces are to be taken to prove the 
mechanical properties of the weld metal. 
3  
Welding Procedures and Welders 
3.1  
Welding Procedures 
Before proceeding with welding, the responsible fabricator is to prove to the satisfaction of the Surveyor 
that the intended welding process, welding filler metal, preheat, post weld heat treatment, etc., as applicable, 
have been qualified for joining the base metal. In general, the intended welding procedure is to be supported 
by a welding procedure qualification record (PQR) conducted in the presence of the Surveyor.  Properly 
documented PQR, certified by a recognized body may be submitted to the Surveyor for acceptance. The 
PQR is to be conducted in accordance with a recognized standard, such as the ASME Boiler and Pressure 
Vessel Code, Section IX. The PQR may be used to support those welding procedures whose welding 
variables (e.g., base metal thickness, welding current, etc.) are within the ranges defined in the recognized 
welding standard being used. 
3.3  
Welders and Welding Operators 
Before proceeding with welding, the responsible fabricator is to prove to the satisfaction of the Surveyor 
that the welder or the welding operator is qualified in performing the intended welding procedure. In 
general, welders and welding operators are to be qualified in accordance with 2-4-3/11 in the presence of 
the Surveyor. Properly documented welder performance qualification records (WPQ) conducted in 
accordance with a recognized welding standard being used (such as the ASME Boiler and Pressure Vessel 
Code, Section IX) and certified by a recognized body may be presented to the Surveyor for acceptance as 
evidence of qualification. Once deemed qualified, the welder or the welding operator is permitted to 
perform the welding as qualified, as well as other welding, provided the welding variables (e.g., position, 
with or without backing, pipe size, etc.) of such welding are within specified ranges defined by the 
recognized welding standard being used. 
5  
Types of Welded Joints 
5.1  
Full Penetration Butt Joints 
5.1.1  
General 
Full penetration butt joints for pipes are to have welds deposited on properly prepared single vee, 
double vee or other suitable types of grooves, with or without backing rings. The edge preparation
