Repository: durvibangera/yes

File: E Books Updated_md/DIN/DIN EN 10002-Part 1, Metallic Materials-Tesile Testing.md (part 1 of 3)
DEUTSCHE NORM
December 2001
Metallic materials – Tensile testing
Part 1: Method of test at ambient temperature
English version of DIN EN 10002-1
DIN
EN 10002-1
ICS 77.040.10
Supersedes April 1991 edition.
Metallische Werkstoffe – Zugversuch – Teil 1: Prüfverfahren bei
Raumtemperatur
European Standard EN 10002-1 : 2001 has the status of a DIN Standard.
A comma is used as the decimal marker.
National foreword
This standard has been prepared by ECISS/TC 1.
The responsible German body involved in the preparation of this standard was the Normenausschuss
Materialprüfung (Materials Testing Standards Committee), Technical Committee Prüfverfahren mit zügiger
Beanspruchung für Metalle.
DIN EN 10002-1 conforms in most respects with ISO 6892, except for Annex A, which has been added to
cover computer-controlled tensile testing machines.
It should be noted that in Germany DIN 50125 continues to be valid to deal with the form, dimensions and
designation of tensile test pieces.
See National Annex for designation of percentage elongation after fracture.
Amendments
This standard differs from the April 1991 edition as follows:
a) The limits for the strain rate have been changed.
b) Methods if determining the percentage total elongation at maximum force and the percentage
reduction of area have been included.
c) Annexes A, F, H and J have been included.
Previous editions
DIN DVM125 = DIN 50125: 1940-08, 1951-04, 1986-03; DIN DVM A 114: 1935-12;
DIN 50112: 1935xx-12; DIN 50114: 1944x-01, 1960-07, 1965-12, 1980-12, 1981-08;
DIN 50140: 1965-11, 1980-09; DIN 50143: 1944-10; DIN 50144: 1944-10; DIN 50145: 1952-06, 1975-05;
DIN 50146: 1951-05; DIN 51210: 1961-08; DIN 51210-1: 1976-04; DIN 51210-2: 1976-04;
DIN EN 10002-1:1991-04.
Continued overleaf.
EN comprises 52 pages.
No part of this standard may be reproduced without the prior permission of
DIN Deutsches Institut für Normung e.V., Berlin. Beuth Verlag GmbH, 10772 Berlin, Germany,
has the exclusive right of sale for German Standards (DIN-Normen).
Ref. No. DIN EN 10002-1 : 2001-12
English price group 17
Sales No. 1117
03.02

---

Page 2
DIN EN 10002-1 : 2001

National Annex NA
Designation of percentage elongation after fracture
A differentiation is made between proportional and non-proportional test pieces. See note to subclause 4.4.2 for details of designation of the percentage elongation after fracture of such test pieces.

Table NA.1: Correlation of symbols used to designate the percentage elongation after fracture

| Symbol as in DIN EN 10002-1 | Original gauge length | Simplified formula for L0 | Corresponding designation in withdrawn German standards |
|-----------------------------|-----------------------|---------------------------|--------------------------------------------------------|
| A                           | 5,56 × √S0            | L0 = 5 × d0               | DIN 50145: A5                                          |
| A11,3                       | 11,3 × √S0            | L0 = 10 × d0              | DIN 50145: A10                                         |
| A50 mm                      | 50 mm                 |                           | DIN 50114: AL = 50                                     |
| A80 mm                      | 80 mm                 |                           | DIN 50114: AL = 80                                     |

Printed by BSB with the permission of Beuth Verlag GmbH

---

EUROPEAN STANDARD
NORME EUROPÉENNE
EUROPÄISCHE NORM
EN 10002-1
July 2001
ICS 77.040.10
Supersedes
EN 10002-1 : 1990.
English version
Metallic materials – Tensile testing
Part 1: Method of test at ambient temperature
Matériaux métalliques – Essais
de traction – Partie 1: Méthode
d’essai à la température ambiante
Metallische Werkstoffe –
Zugversuch – Teil 1: Prüfver-
fahren bei Raumtemperatur
This European Standard was approved by CEN on 2001-05-12.
CEN members are bound to comply with the CEN/CENELEC Internal Regulations
which stipulate the conditions for giving this European Standard the status of a
national standard without any alteration.
Up-to-date lists and bibliographical references concerning such national stand-
ards may be obtained on application to the Management Centre or to any
CEN member.
The European Standards exist in three official versions (English, French, German).
A version in any other language made by translation under the responsibility of a
CEN member into its own language and notified to the Management Centre has
the same status as the official versions.
CEN members are the national standards bodies of Austria, Belgium, the Czech
Republic, Denmark, Finland, France, Germany, Greece, Iceland, Ireland, Italy,
Luxembourg, the Netherlands, Norway, Portugal, Spain, Sweden, Switzerland,
and the United Kingdom.
CEN
European Committee for Standardization
Comité Européen de Normalisation
Europäisches Komitee für Normung
Management Centre: rue de Stassart 36, B-1050 Brussels
© 2001. CEN – All rights of exploitation in any form and by any means
reserved worldwide for CEN national members.
Ref. No. EN 10002-1 : 2001 E
Printed by BSB with the permission of Beuth Verlag GmbH

---

Page 2
EN 10002-1 : 2001

Contents

Foreword 3
1 Scope 4
2 Normative references 4
3 Principle 4
4 Definitions 4
5 Symbols and designations 7
6 Test piece 9
6.1 Shape and dimensions 9
6.2 Types 10
6.3 Preparation of test pieces 10
7 Determination of original cross-sectional area (S₀) 10
8 Marking the original gauge length (L₀) 11
9 Accuracy of testing apparatus 11
10 Conditions of testing 11
10.1 Method of gripping 11
10.2 Test rate 11
11 Determination of percentage elongation after fracture (A) 12
12 Determination of the percentage total elongation at maximum force (Agt) 13
13 Determination of proof strength, non proportional extension (Rp) 13
14 Determination of proof strength, total extension (Rt) 14
15 Method of verification of permanent set strength (Rf) 14
16 Determination of percentage reduction of area (Z) 14
17 Test report 14
Annex A (informative) Recommendations concerning the use of computer controlled tensile testing machines 26
Annex B (normative) Types of test pieces to be used for thin products : sheets, strips and flats between 0,1 mm and 3 mm thick 31
Annex C (normative) Types of test pieces to be used for wire, bars and sections with a diameter or thickness of less than 4 mm 33
Annex D (normative) Types of test pieces to be used for sheets and flats of thickness equal to or greater than 3 mm, and wire, bars and sections of diameter or thickness equal to or greater than 4 mm 34
Annex E (normative) Types of test pieces to be used for tubes 37
Annex F (informative) Measuring the percentage elongation after fracture if the specified value is less than 5 % 38
Annex G (informative) Measurement of percentage elongation after fracture based on subdivision of the original gauge length 39
Annex H (informative) Manual method of determination of the percentage total elongation at maximum force for long products such as bars, wire, rods 41
Annex J (informative) Precision of tensile testing and estimation of the uncertainty of measurement 42
Bibliography 52

---

You are an expert OCR system for material test reports. Extract ALL text from this image with 100% accuracy.

CRITICAL REQUIREMENTS:

1. Extract EVERY single character, number, and symbol exactly as shown

2. Preserve ALL table structures with exact spacing and alignment

3. OUTPUT ONLY IN ENGLISH - Convert any Chinese, Hindi, or non-English text to proper English

4. For tables, use markdown table format with | separators

5. Include ALL test results, measurements, and specifications

6. Do not skip any data - extract everything visible

7. Maintain exact numerical precision (e.g., 14.55 not 14.5)

8. Replace any garbled or corrupted text with proper English equivalents

Focus especially on:

- Complete test results tables with all rows and columns
- All numerical values with exact decimal places
- Material specifications and standards
- Sample identification numbers
- Chemical composition data if present

IMPORTANT: Return ONLY clean English text. No Chinese characters, no garbled text, no corrupted symbols.

---

Page 4
EN 10002-1 : 2001

1 Scope

This European Standard specifies the method for tensile testing of metallic materials and defines the mechanical properties which can be determined at ambient temperature.

NOTE Informative annex A indicates complementary recommendations for computer controlled testing machines. It is the intention, based on further developments by manufacturers and users that annex A will become normative in the next revision of this standard.

2 Normative references

This European Standard incorporates by dated or undated reference, provisions from other publications. These normative references are cited at the appropriate places in the text, and the publications are listed hereafter. For dated references, subsequent amendments to or revisions of any of these publications apply to this European Standard only when incorporated in it by amendment or revision. For undated references the latest edition of the publication referred to applies (including amendments).

EN 10002-4, Metallic materials - Tensile testing - Part 4: Verification of extensometers used in uniaxial testing.

EN 20286-2, ISO system of limits and fits - Part 2: Tables of standard tolerances grades and limits deviations for holes and shafts (ISO 286-2:1988).

EN ISO 377, Steel and steel products - Location of samples and test pieces for mechanical testing (ISO 377:1997).

EN ISO 2566-1, Steel conversion of elongation values - Part 1: Carbon and alloy steels (ISO 2566-1:1984).

EN ISO 2566-2, Steel conversion of elongation values - Part 2: Austenitic steels (ISO 2566-2:1984).

EN ISO 7500-1, Metallic materials - Verification of static uniaxial testing machines - Part 1: Tension/compression testing machines - Verification and calibration of force measuring (ISO 7500-1:1999).

3 Principle

The test involves straining a test piece in tension, generally to fracture, for the purpose of determining one or more of the mechanical properties defined in clause 4.

The test is carried out at ambient temperature between 10 °C and 35 °C, unless otherwise specified. Tests carried out under controlled conditions shall be made at a temperature of 23 °C ± 5 °C.

4 Terms and definitions

For the purpose of this European Standard, the following terms and definitions apply:

4.1 gauge length (L)

length of the cylindrical or prismatic portion of the test piece on which elongation is measured. In particular, a distinction is made between:

4.1.1 original gauge length (Lo)

gauge length before application of force

4.1.2 final gauge length (Lu)

gauge length after rupture of the test piece (see 11.1)

4.2 parallel length (Lc)

parallel portion of the reduced section of the test piece

---

You are an expert OCR system for material test reports. Extract ALL text from this image with 100% accuracy.

CRITICAL REQUIREMENTS:

1. Extract EVERY single character, number, and symbol exactly as shown

2. Preserve ALL table structures with exact spacing and alignment

3. OUTPUT ONLY IN ENGLISH - Convert any Chinese, Hindi, or non-English text to proper English

4. For tables, use markdown table format with | separators

5. Include ALL test results, measurements, and specifications

6. Do not skip any data - extract everything visible

7. Maintain exact numerical precision (e.g., 14.55 not 14.5)

8. Replace any garbled or corrupted text with proper English equivalents

Focus especially on:

- Complete test results tables with all rows and columns
- All numerical values with exact decimal places
- Material specifications and standards
- Sample identification numbers
- Chemical composition data if present

IMPORTANT: Return ONLY clean English text. No Chinese characters, no garbled text, no corrupted symbols.

---

Page 6
EN 10002-1 : 2001

4.6.1
percentage permanent extension
increase in the extensometer gauge length, after removal from the test piece of a specified stress, expressed as a percentage of the extensometer gauge length (Le)

4.6.2
percentage yield point extension (Ae)
in discontinuous yielding materials, the extension between the start of yielding and the start of uniform work hardening

NOTE It is expressed as a percentage of the extensometer gauge length (La).

4.7
percentage reduction of area (Z)
maximum change in cross-sectional area which has occurred during the test (So - Su) expressed as a percentage of the original cross-sectional area (So)

4.8
maximum force (Fm)
the greatest force which the test piece withstands during the test once the yield point has been passed

For materials, without yield point, it is the maximum value during the test.

4.9
stress
force at any moment during the test divided by the original cross-sectional area (So) of the test piece

4.9.1
tensile strength (Rm)
stress corresponding to the maximum force (Fm)

4.9.2
yield strength
when the metallic material exhibits a yield phenomenon, stress corresponding to the point reached during the test at which plastic deformation occurs without any increase in the force. A distinction is made between :

4.9.2.1
upper yield strength (ReH)
value of stress at the moment when the first decrease in force is observed (see Figure 2)

4.9.2.2
lower yield strength (RgL)
lowest value of stress during plastic yielding, ignoring any initial transient effects (see Figure 2)

4.9.3
proof strength, non-proportional extension (Rp)
stress at which a non-proportional extension is equal to a specified percentage of the extensometer gauge length (Le) (see Figure 3)

NOTE The symbol used is followed by a suffix giving the prescribed percentage, for example : Rp0,2.

4.9.4
proof strength, total extension (Rt)
stress at which total extension (elastic extension plus plastic extension) is equal to a specified percentage of the extensometer gauge length (Le) (see Figure 4)

NOTE The symbol used is followed by a suffix giving the prescribed percentage for example : Rt0,5.

---

4.9.5
permanent setstrength (Rr)
stress at which, after removal of force, a specified permanent elongation or extension expressed respectively as a percentage of the original gauge length (Lo) or extensometer gauge length (Le) has not been exceeded (see Figure 5)

NOTE The symbol used is followed by a suffix giving the specified percentage of the original gauge length (Lo) or of the extensometer gauge length (Le), for example: Rr0,2.

4.10
fracture
phenomena which is deemed to occur when total separation of the test piece occurs or force decreases to become nominally zero

5 Symbols and designations

Symbols and corresponding designations are given in Table 1.

---

Page 8
EN 10002-1 : 2001

Table 1 — Symbols and designations

| Reference number | Symbol | Unit | Designation |
|------------------|--------|------|-------------|
| 1                | a b    | mm  | Test piece  |
| 2                | b      | mm  | Width of the parallel length of a flat test piece or average width of the longitudinal strip taken from a tube or width of flat wire |
| 3                | d      | mm  | Diameter of the parallel length of a circular test piece, or diameter of round wire or internal diameter of a tube |
| 4                | D      | mm  | External diameter of a tube |
| 5                | L0     | mm  | Original gauge length |
| -                | L0'    | mm  | Initial gauge length for determination of Ag (see annex H) |
| 6                | Lc     | mm  | Parallel length |
| -                | Le     | mm  | Extensometer gauge length |
| 7                | Lt     | mm  | Total length of test piece |
| 8                | Lu     | mm  | Final gauge length after fracture |
| -                | Lu'    | mm  | Final gauge length after fracture for determination of Ag (see annex H) |
| 9                | So     | mm² | Original cross-sectional area of the parallel length |
| 10               | Su     | mm² | Minimum cross-sectional area after fracture |
| -                | k      | -   | Coefficient of proportionality |
| 11               | Z      | %   | Percentage reduction of area : (So - Su) / So x 100 |
| 12               | -      | -   | Gripped ends |
| 13               | nim    | -   | Elongation |
| 13               | -      | nim | Elongation after fracture : Lu - Lo |
| 14               | Ac     | %   | Percentage elongation after fracture : (Lu - Lo) / Lo x 100 |
| 15               | Ae     | %   | Percentage yield point extension |
| -                | ΔLm    | mm  | Extension at maximum force |
| 16               | Ag     | %   | Percentage non-proportional elongation at maximum force (Fm) |
| 17               | Agt    | %   | Percentage total elongation at maximum force (Fm) |
| 18               | At     | %   | Percentage total elongation at fracture |
| 19               | -      | %   | Specified percentage non-proportional extension |
| 20               | -      | %   | Percentage total extension (see Fr) |
| 21               | -      | %   | Specified percentage permanent set extension or elongation |

"continued"

---

You are an expert OCR system for material test reports. Extract ALL text from this image with 100% accuracy.

CRITICAL REQUIREMENTS:
1. Extract EVERY single character, number, and symbol exactly as shown
2. Preserve ALL table structures with exact spacing and alignment
3. OUTPUT ONLY IN ENGLISH - Convert any Chinese, Hindi, or non-English text to proper English
4. For tables, use markdown table format with | separators
5. Include ALL test results, measurements, and specifications
6. Do not skip any data - extract everything visible
7. Maintain exact numerical precision (e.g., 14.55 not 14.5)
8. Replace any garbled or corrupted text with proper English equivalents

Focus especially on:
- Complete test results tables with all rows and columns
- All numerical values with exact decimal places
- Material specifications and standards
- Sample identification numbers
- Chemical composition data if present

IMPORTANT: Return ONLY clean English text. No Chinese characters, no garbled text, no corrupted symbols.

Table 1 (concluded)

| Reference number | Symbol | Unit | Designation |
|------------------|--------|------|-------------|
| 22               | Fm     | N    | Force       |
| 23               | PaH    | MPa  | Upper yield strength |
| 24               | PeL    | MPa  | Lower yield strength |
| 25               | Rm     | MPa  | Tensile strength |
| 26               | Rp     | MPa  | Proof strength, non-proportional extension |
| 27               | Rr     | MPa  | Permanent set strength |
| 28               | Rt     | MPa  | Proof strength, total extension |
| -                | E      | MPa  | Modulus of elasticity |

a See Figures 1 to 13.
b The symbol "T" is also used in steel tube product standards.
c See 4.4.2.
d 1 MPa = 1 N/mm².

6 Test piece

6.1 Shape and dimensions

6.1.1 General

The shape and dimensions of the test pieces depend on the shape and dimensions of the metallic product from which the test pieces are taken.

The test piece is usually obtained by machining a sample from the product or a pressed blank or casting. However products of constant cross-section (sections, bars, wires, etc.) and also as cast test pieces (i.e. for cast irons and non-ferrous alloys) may be tested without being machined.

The cross-section of the test pieces may be circular, square, rectangular, annular or, in special cases, of some other shape.

Test pieces, the original gauge length of which is related to the original cross-sectional area by the equation Lo = k√So are called proportional test pieces. The internationally adopted value for k is 5.65. The original gauge length shall be not less than 20 mm. When the cross-sectional area of the test piece is too small for this requirement to be met with the coefficient k value of 5.65, a higher value (preferably 11,3) or a non-proportional test piece may be used.

In the case of non-proportional test pieces, the original gauge length (Lo) is taken independently of the original cross-sectional area (So).

The dimensional tolerances of the test pieces shall be in accordance with the appropriate annexes (see 6.2).

6.1.2 Machined test pieces

Machined test pieces shall incorporate a transition curve between the gripped ends and the parallel length if these have different dimensions. The dimensions of this transition radius may be important and it is recommended that they be defined in the material specification if they are not given in the appropriate annex (see 6.2).

---

Page 10
EN 10002-1 : 2001

The gripped ends may be of any shape to suit the grips of the testing machine. The parallel length (Lc) or, in the case where the test piece has no transition curve, the free length between the grips, shall always be greater than the original gauge length (Lo).

6.1.3 Non-machined test pieces

If the test piece consists of an unmachined length of the product or of an unmachined test bar, the free length between the grips shall be sufficient for gauge marks to be at a reasonable distance from the grips (see annexes B to E).

As-cast test pieces shall incorporate a transition radius between the gripped ends and the parallel length. The dimensions of this transition radius are important and it is recommended that they be defined in the product standard. The gripped ends may be of any shape to suit the grips of the testing machine. The parallel length (Lc) shall always be greater than the original gauge length (Lo).

6.2 Types

The main types of test pieces are defined in annexes B to E according to the shape and type of product, as shown in Table 2. Other types of test pieces can be specified in product standards.

Table 2 — Main types of test piece according to the product type

| Type of product | Corresponding annex |
|-----------------|----------------------|
| Sheets – Plates – Flats | |
| With a thickness in millimetres of | |
| 0,1 ≤ thickness < 3 | B |
| - | C |
| ≥ 3 | D |
| Wire – Bars – Sections | |
| with a diameter or side in millimetres of | |
| - | E |

6.3 Preparation of test pieces

The test pieces shall be taken and prepared in accordance with the requirements of the relevant European Standards for the different materials (e.g. EN ISO 377, etc.).

7 Determination of original cross-sectional area (So)

The original cross-sectional area shall be calculated from the measurements of the appropriate dimensions. The accuracy of this calculation depends on the nature and type of the test piece. It is indicated in annexes B to E for the different types of test pieces.

---

8 Marking the original gauge length (Lo)
Each end of the original gauge length shall be marked by means of fine marks or scribed lines, but not by notches which could result in premature fracture.
For proportional test pieces, the calculated value of the original gauge length may be rounded off to the nearest multiple of 5 mm, provided that the difference between the calculated and marked gauge length is less than 10 % of Lo. The original gauge length shall be marked to an accuracy of ± 1 %.
If the parallel length (Lp) is much greater than the original gauge length, as, for instance, with unmachined test pieces, a series of overlapping gauge lengths may be marked.
In some cases, it may be helpful to draw, on the surface of the test piece, a line parallel to the longitudinal axis, along which the gauge lengths are marked.
9 Accuracy of testing apparatus
The force-measuring system of the testing machine shall be calibrated in accordance with EN ISO 7500-1 and shall be at least of class 1.
When an extensometer is used it shall be at least of class 1 (according to EN 10002-4) for the determination proof strength (non-proportional extension); for other properties (with higher extension) a class 2 extensometer (according to EN 10002-4) can be used.
NOTE For the determination of upper and lower yield strengths, the use of an extensometer is not necessary.
10 Conditions of testing
10.1 Method of gripping
The test pieces shall be held by suitable means such as wedges, screwed grips, parallel jaw faces, shouldered holders, etc.
Every endeavour should be made to ensure that test pieces are held in such a way that the tension is applied as axially as possible, in order to minimize bending. This is of particular importance when testing brittle materials or when determining proof strength (non-proportional extension) or proof strength (total extension) or yield strength.
NOTE In order to obtain a straight test piece and assure the alignment of the test piece and grip arrangement, a preliminary force may be applied provided it does not exceed a value corresponding to 5 % of the specified or expected yield strength. A correction of the extension should only be carried out to take into account the effect of the preliminary force.
10.2 Test rate
10.2.1 General
Unless otherwise specified in the product standard, the test rate shall conform to the following requirements depending on the nature of the material.
NOTE The stress rates in Table 3 and the strain rates referred to throughout 10.2 do not imply specific modes of control by the testing machine.
10.2.2 Yield and proof strengths
10.2.2.1 Upper yield strength (ReH)
Within the elastic range and up to the upper yield strength, the rate of separation of the crossheads of the machine shall be kept as constant as possible and within the limits corresponding to the stress rates in Table 3.

---

Page 12
EN 10002-1:2001

Table 3 — Stress rate

| Modulus of elasticity of the material (E) | Stress rate | |
| --- | --- | --- |
|  |  |  |
|  |  |  |
|  |  |  |
|  |  |  |
|  |  |  |
|  |  |  |
|  |  |  |
|  |  |  |
|  |  |  |
|  |  |  |
|  |  |  |
|  |  |  |
|  |  |  |
|  |  |  |
|  |  |  |
|  |  |  |
|  |  |  |
|  |  |  |
|  |  |  |
|  |  |  |
|  |  |  |
|  |  |  |
|  |  |  |
|  |  |  |
|  |  |  |
|  |  |  |
|  |  |  |
|  |  |  |
|  |  |  |
|  |  |  |
|  |  |  |
|  |  |  |
|  |  |  |
|  |  |  |
|  |  |  |
|  |  |  |
|  |  |  |
|  |  |  |
|  |  |  |
|  |  |  |
|  |  |  |
|  |  |  |
|  |  |  |
|  |  |  |
|  |  |  |
|  |  |  |
|  |  |  |
|  |  |  |
|  |  |  |
|  |  |  |
|  |  |  |
|  |  |  |
|  |  |  |
|  |  |  |
|  |  |  |
|  |  |  |
|  |  |  |
|  |  |  |
|  |  |  |
|  |  |  |
|  |  |  |
|  |  |  |
|  |  |  |
|  |  |  |
|  |  |  |
|  |  |  |
|  |  |  |
|  |  |  |
|  |  |  |
|  |  |  |
|  |  |  |
|  |  |  |
|  |  |  |
|  |  |  |
|  |  |  |
|  |  |  |
|  |  |  |
|  |  |  |
|  |  |  |
|  |  |  |
|  |  |  |
|  |  |  |
|  |  |  |
|  |  |  |
|  |  |  |
|  |  |  |
|  |  |  |
|  |  |  |
|  |  |  |
|  |  |  |
|  |  |  |
|  |  |  |
|  |  |  |
|  |  |  |
|  |  |  |
|  |  |  |
|  |  |  |
|  |  |  |
|  |  |  |
|  |  |  |
|  |  |  |
|  |  |  |
|  |  |  |
|  |  |  |
|  |  |  |
|  |  |  |
|  |  |  |
|  |  |  |
|  |  |  |
|  |  |  |
|  |  |  |
|  |  |  |
|  |  |  |
|  |  |  |
|  |  |  |
|  |  |  |
|  |  |  |
|  |  |  |
|  |  |  |
|  |  |  |
|  |  |  |
|  |  |  |
|  |  |  |
|  |  |  |
|  |  |  |
|  |  |  |
|  |  |  |
|  |  |  |
|  |  |  |
|  |  |  |
|  |  |  |
|  |  |  |
|  |  |  |
|  |  |  |
|  |  |  |
|  |  |  |
|  |  |  |
|  |  |  |
|  |  |  |
|  |  |  |
|  |  |  |
|  |  |  |
|  |  |  |
|  |  |  |
|  |  |  |
|  |  |  |
|  |  |  |
|  |  |  |
|  |  |  |
|  |  |  |
|  |  |  |
|  |  |  |
|  |  |  |
|  |  |  |
|  |  |  |
|  |  |  |
|  |  |  |
|  |  |  |
|  |  |  |
|  |  |  |
|  |  |  |
|  |  |  |
|  |  |  |
|  |  |  |
|  |  |  |
|  |  |  |
|  |  |  |
|  |  |  |
|  |  |  |
|  |  |  |
|  |  |  |
|  |  |  |
|  |  |  |
|  |  |  |
|  |  |  |
|  |  |  |
|  |  |  |
|  |  |  |
|  |  |  |
|  |  |  |
|  |  |  |
|  |  |  |
|  |  |  |
|  |  |  |
|  |  |  |
|  |  |  |
|  |  |  |
|  |  |  |
|  |  |  |
|  |  |  |
|  |  |  |
|  |  |  |
|  |  |  |
|  |  |  |
|  |  |  |
|  |  |  |
|  |  |  |
|  |  |  |
|  |  |  |
|  |  |  |
|  |  |  |
|  |  |  |
|  |  |  |
|  |  |  |
|  |  |  |
|  |  |  |
|  |  |  |
|  |  |  |
|  |  |  |
|  |  |  |
|  |  |  |
|  |  |  |
|  |  |  |
|  |  |  |
|  |  |  |
|  |  |  |
|  |  |  |
|  |  |  |
|  |  |  |
|  |  |  |
|  |  |  |
|  |  |  |
|  |  |  |
|  |  |  |
|  |  |  |
|  |  |  |
|  |  |  |
|  |  |  |
|  |  |  |
|  |  |  |
|  |  |  |
|  |  |  |
|  |  |  |
|  |  |  |
|  |  |  |
|  |  |  |
|  |  |  |
|  |  |  |
|  |  |  |
|  |  |  |
|  |  |  |
|  |  |  |
|  |  |  |
|  |  |  |
|  |  |  |
|  |  |  |
|  |  |  |
|  |  |  |
|  |  |  |
|  |  |  |
|  |  |  |
|  |  |  |
|  |  |  |
|  |  |  |
|  |  |  |
|  |  |  |
|  |  |  |
|  |  |  |
|  |  |  |
|  |  |  |
|  |  |  |
|  |  |  |
|  |  |  |
|  |  |  |
|  |  |  |
|  |  |  |
|  |  |  |
|  |  |  |
|  |  |  |
|  |  |  |
|  |  |  |
|  |  |  |
|  |  |  |
|  |  |  |
|  |  |  |
|  |  |  |
|  |  |  |
|  |  |  |
|  |  |  |
|  |  |  |
|  |  |  |
|  |  |  |
|  |  |  |
|  |  |  |
|  |  |  |
|  |  |  |
|  |  |  |
|  |  |  |
|  |  |  |
|  |  |  |
|  |  |  |
|  |  |  |
|  |  |  |
|  |  |  |
|  |  |  |
|  |  |  |
|  |  |  |
|  |  |  |
|  |  |  |
|  |  |  |
|  |  |  |
|  |  |  |
|  |  |  |
|  |  |  |
|  |  |  |
|  |  |  |
|  |  |  |
|  |  |  |
|  |  |  |
|  |  |  |
|  |  |  |
|  |  |  |
|  |  |  |
|  |  |  |
|  |  |  |
|  |  |  |
|  |  |  |
|  |  |  |
|  |  |  |
|  |  |  |
|  |  |  |
|  |  |  |
|  |  |  |
|  |  |  |
|  |  |  |
|  |  |  |
|  |  |  |
|  |  |  |
|  |  |  |
|  |  |  |
|  |  |  |
|  |  |  |
|  |  |  |
|  |  |  |
|  |  |  |
|  |  |  |
|  |  |  |
|  |  |  |
|  |  |  |
|  |  |  |
|  |  |  |
|  |  |  |
|  |  |  |
|  |  |  |
|  |  |  |
|  |  |  |
|  |  |  |
|  |  |  |
|  |  |  |
|  |  |  |
|  |  |  |
|  |  |  |
|  |  |  |
|  |  |  |
|  |  |  |
|  |  |  |
|  |  |  |
|  |  |  |
|  |  |  |
|  |  |  |
|  |  |  |
|  |  |  |
|  |  |  |
|  |  |  |
|  |  |  |
|  |  |  |
|  |  |  |
|  |  |  |
|  |  |  |
|  |  |  |
|  |  |  |
|  |  |  |
|  |  |  |
|  |  |  |
|  |  |  |
|  |  |  |
|  |  |  |
|  |  |  |
|  |  |  |
|  |  |  |
|  |  |  |
|  |  |  |
|  |  |  |
|  |  |  |
|  |  |  |
|  |  |  |
|  |  |  |
|  |  |  |
|  |  |  |
|  |  |  |
|  |  |  |
|  |  |  |
|  |  |  |
|  |  |  |
|  |  |  |
|  |  |  |
|  |  |  |
|  |  |  |
|  |  |  |
|  |  |  |
|  |  |  |
|  |  |  |
|  |  |  |
|  |  |  |
|  |  |  |
|  |  |  |
|  |  |  |
|  |  |  |
|  |  |  |
|  |  |  |
|  |  |  |
|  |  |  |
|  |  |  |
|  |  |  |
|  |  |  |
|  |  |  |
|  |  |  |
|  |  |  |
|  |  |  |
|  |  |  |
|  |  |  |
|  |  |  |
|  |  |  |
|  |  |  |
|  |  |  |
|  |  |  |
|  |  |  |
|  |  |  |
|  |  |  |
|  |  |  |
|  |  |  |
|  |  |  |
|  |  |  |
|  |  |  |
|  |  |  |
|  |  |  |
|  |  |  |
|  |  |  |
|  |  |  |
|  |  |  |
|  |  |  |
|  |  |  |
|  |  |  |
|  |  |  |
|  |  |  |
|  |  |  |
|  |  |  |
|  |  |  |
|  |  |  |
|  |  |  |
|  |  |  |
|  |  |  |
|  |  |  |
|  |  |  |
|  |  |  |
|  |  |  |
|  |  |  |
|  |  |  |
|  |  |  |
|  |  |  |
|  |  |  |
|  |  |  |
|  |  |  |
|  |  |  |
|  |  |  |
|  |  |  |
|  |  |  |
|  |  |  |
|  |  |  |
|  |  |  |
|  |  |  |
|  |  |  |
|  |  |  |
|  |  |  |
|  |  |  |
|  |  |  |
|  |  |  |
|  |  |  |
|  |  |  |
|  |  |  |
|  |  |  |
|  |  |  |
|  |  |  |
|  |  |  |
|  |  |  |
|  |  |  |
|  |  |  |
|  |  |  |
|  |  |  |
|  |  |  |
|  |  |  |
|  |  |  |
|  |  |  |
|  |  |  |
|  |  |  |
|  |  |  |
|  |  |  |
|  |  |  |
|  |  |  |
|  |  |  |
|  |  |  |
|  |  |  |
|  |  |  |
|  |  |  |
|  |  |  |
|  |  |  |
|  |  |  |
|  |  |  |
|  |  |  |
|  |  |  |
|  |  |  |
|  |  |  |
|  |  |  |
|  |  |  |
|  |  |  |
|  |  |  |
|  |  |  |
|  |  |  |
|  |  |  |
|  |  |  |
|  |  |  |
|  |  |  |
|  |  |  |
|  |  |  |
|  |  |  |
|  |  |  |
|  |  |  |
|  |  |  |
|  |  |  |
|  |  |  |
|  |  |  |
|  |  |  |
|  |  |  |
|  |  |  |
|  |  |  |
|  |  |  |
|  |  |  |
|  |  |  |
|  |  |  |
|  |  |  |
|  |  |  |
|  |  |  |
|  |  |  |
|  |  |  |
|  |  |  |
|  |  |  |
|  |  |  |
|  |  |  |
|  |  |  |
|  |  |  |
|  |  |  |
|  |  |  |
|  |  |  |
|  |  |  |
|  |  |  |
|  |  |  |
|  |  |  |
|  |  |  |
|  |  |  |
|  |  |  |
|  |  |  |
|  |  |  |
|  |  |  |
|  |  |  |
|

---

You are an expert OCR system for material test reports. Extract ALL text from this image with 100% accuracy.

CRITICAL REQUIREMENTS:

1. Extract EVERY single character, number, and symbol exactly as shown

2. Preserve ALL table structures with exact spacing and alignment

3. OUTPUT ONLY IN ENGLISH - Convert any Chinese, Hindi, or non-English text to proper English

4. For tables, use markdown table format with | separators

5. Include ALL test results, measurements, and specifications

6. Do not skip any data - extract everything visible

7. Maintain exact numerical precision (e.g., 14.55 not 14.5)

8. Replace any garbled or corrupted text with proper English equivalents

Focus especially on:

- Complete test results tables with all rows and columns
- All numerical values with exact decimal places
- Material specifications and standards
- Sample identification numbers
- Chemical composition data if present

IMPORTANT: Return ONLY clean English text. No Chinese characters, no garbled text, no corrupted symbols.

Page 13
EN 10002-1 : 2001

11.2 For machines capable of measuring extension at fracture using an extensometer, it is not necessary to mark the gauge lengths. The elongation is measured as the total extension at fracture, and it is therefore necessary to deduct the elastic extension in order to obtain percentage elongation after fracture.

In principle, this measurement is only valid if fracture occurs within the extensometer gauge length (Le). The measurement is valid regardless of the position of the fracture cross-section if the percentage elongation after fracture is equal to or greater than the specified value.

NOTE If the product standard specifies the determination of percentage elongation after fracture for a given gauge length, the extensometer gauge length should be equal to this length.

11.3 If elongation is measured over a given fixed length, it can be converted to proportional gauge length, using conversion formulae or tables as agreed before the commencement of testing (for example as in EN ISO 2566-1 and EN ISO 2566-2).

NOTE Comparisons of percentage elongation are possible only when the gauge length or extensometer gauge length, the shape and area of the cross-section are the same or when the coefficient of proportionality (k) is the same.

11.4 In order to avoid having to reject test pieces in which fracture may occur outside the limits specified in 11.1, the method based on the subdivision of Lo into N equal parts may be used, as described in annex G.

12 Determination of the percentage total elongation at maximum force (Agt)

The method consists of determining the extension at maximum force (∆Lm) on the force-extension diagram obtained with an extensometer.

The percentage total elongation at maximum force shall be calculated from the following equation :

Agt = (∆Lm / Le) × 100

NOTE 1 For some materials which exhibit a flat plateau at maximum force, the percentage total elongation at maximum force is taken at the midpoint of the flat plateau.

NOTE 2 A manual method is described in annex H.

13 Determination of proof strength, non proportional extension (Rp)

13.1 The proof strength (non-proportional extension) is determined from the force-extension diagram by drawing a line parallel to the straight portion of the curve and at a distance from this equivalent to the prescribed non-proportional percentage, for example 0,2 %. The point at which this line intersects the curve gives the force corresponding to the desired proof strength (non-proportional extension). The latter is obtained by dividing this force by the original cross-sectional area of the test piece (So) (see Figure 3).

NOTE 1 Sufficient resolution in drawing the force-extension diagram is essential.

If the straight portion of the force-extension diagram is not clearly defined, thereby preventing drawing the parallel line with sufficient precision, the following procedure is recommended (see Figure 6).

---

When the presumed proof strength has been exceeded, the force is reduced to a value equal to about 10% of the force obtained. The force is then increased again until it exceeds the value obtained originally. To determine the desired proof strength a line is drawn through the hysteresis loop. A line is then drawn parallel to this line, at a distance from the corrected origin of the curve, measured along the abscissa, equal to the prescribed non-proportional percentage. The intersection of this parallel line and the force-extension curve gives the force corresponding to the proof strength. The latter is obtained by dividing this force by the original cross-sectional area of the test piece (So) (see Figure 6).

NOTE 2 Several methods can be used to define the corrected origin of the force-extension curve. A method which may be used is to construct the line parallel to that determined by the hysteresis loop so that it is tangent to the force-extension curve. The point where this line crosses the abscissa is the corrected origin of the force-extension curve (see Figure 5).

13.2 The property may be obtained without plotting the force-extension curve by using automatic devices (microprocessor, etc.), see annex A.

14 Determination of proof strength, total extension (R1)

14.1 The proof strength (total extension) is determined on the force-extension diagram by drawing a line parallel to the ordinate axis (force axis) and at a distance from this equivalent to the prescribed total percentage extension. The point at which this line intersects the curve gives the force corresponding to the desired proof strength. The latter is obtained by dividing this force by the original cross-sectional area of the test piece (So) (see Figure 4).

14.2 The property may be obtained without plotting the force-extension diagram by using automatic devices (see annex A).

15 Method of verification of permanent set strength (R1)

The test piece is subjected to a force for 10 s to 12 s corresponding to the specified stress and it is then confirmed, after removing the force, that the permanent set extension or elongation is not more than the percentage specified for the original gauge length.

16 Determination of percentage reduction of area (Z)

Percentage reduction of area shall be determined in accordance with the definition given in 4.7.

The two broken pieces of the test piece are carefully fitted back together so that their axes lie in a straight line. The minimum cross-sectional area after fracture (Su) shall be measured to an accuracy of ±2% (see annexes B to E). The difference between the area (Su) and the original cross section (So) expressed as a percentage of the original area gives the percentage reduction of area.

17 Test report

The test report shall contain at least the following information:

— reference to this standard: EN 10002-1;

— identification of the test piece;

— specified material, if known;

— type of test piece;

— location and direction of sampling of test pieces, if known;

— test results.

---

In the absence of sufficient data on all types of metallic materials it is not possible, at present, to fix values of uncertainty for the different properties measured by the tensile test.

NOTE 1 For consideration of uncertainty, see annex J, which provides guidance for the determination of uncertainty related to metrological parameters and values obtained from the interlaboratory tests on a group of steels and aluminium alloys.

NOTE 2 Results should be presented to at least the following :

- strength values to the nearest whole number in MPa;

- percentage elongation values to 0,5%;

- percentage reduction of area to 1%.

---

Page 16
EN 10002-1 : 2001

A
25

16
17
14
18

B

Key
A Stress
B Percentage elongation

NOTE See Table 1 for explanation of reference numbers.

Figure 1 - Definition of elongation

---

Page 17
EN 10002-1:2001

Key
A Stress
B Percentage elongation
C Initial transient effect

NOTE See Table 1 for explanation of reference numbers.

Figure 2 - Definitions of upper and lower yield strengths for different types of curves

---

Page 18
EN 10002-1 : 2001

Key
A Stress
