Repository: durvibangera/yes

File: E Books Updated_md/DIN/DIN EN ISO 148-2 SEP-2009.md (part 1 of 2)
DEUTSCHE NORM
September 2009
DIN EN ISO 148-2
ICS 77.040.10
Supersedes
DIN EN ISO 148-2:2009-06
Metallic materials –
Charpy pendulum impact test –
Part 2: Verification of testing machines (ISO 148-2:2008)
English version of DIN EN ISO 148-2:2009-09
Metallische Werkstoffe –
Kerbschlagbiegeversuch nach Charpy –
Teil 2: Prüfung der Prüfmaschinen (Pendelschlagwerke) (ISO 148-2:2008)
Englische Fassung DIN EN ISO 148-2:2009-09
Document comprises 46 pages
No part of this standard may be reproduced without prior permission of
DIN Deutsches Institut für Normung e. V., Berlin. Beuth Verlag GmbH, 10772 Berlin, Germany.
has the exclusive right of sale for German Standards (DIN-Normen).
English price group 18
www.din.de
www.beuth.de
1547395

---

DIN EN ISO 148-2:2009-09

Start of validity
This standard takes effect on 1 September 2009.
DIN EN 10045-2:1993-01 may be used in parallel until 31 March 2011.

National foreword
This standard has been prepared by Technical Committee ISO/TC 164 "Mechanical testing of metals" in collaboration with Technical Committee ECISS/TC 1 "Steel — Mechanical testing" (Secretariat: AFNOR, France).
The responsible German body involved in its preparation was the Normenausschuss Materialprüfung (Materials Testing Standards Committee), Technical Committee NA 062-01-44 AA Schlagzähigkeitsprüfung für Metalle.
Users of this standard should take note of the following:
Compliance of the pendulum with this standard is determined by both calibration and testing.
This International Standard does not give dimensions and tolerances for the distance between anvils when testing DVM*) or DVMK*) test pieces, or very small test pieces. This information is given in DIN 50115:1991-04 which covers special test pieces and evaluation methods.
In principle, DIN EN ISO 148-2 can also be applied to pendulum testing machines having a nominal initial potential energy lower than 300 J (normal conditions). However, because the present standard does not contain detailed requirements specifically for such small testing machines, DIN 51222:1995-06 — which specifies requirements for and the verification of pendulum impact testing machines having a nominal energy ≤ 50 J — will remain applicable.
In the new edition of EN ISO 148-2 a differentiation is made between energy that is corrected for friction and energy that is not corrected for friction. The absorbed energy K is the energy required to break a test piece with a pendulum impact testing machine, with correction for friction. The total absorbed energy K is that energy including friction. The indicated absorbed energy (whether it is corrected for friction or not) is designated as K.
Subclause 6.3.4 specifies that when the pendulum is hanging free it is to hang so that the striking edge is within 0,5 mm of the position where it would just touch the test specimen. This means that this distance can be ± 0,5 mm, as before.
On the basis of the long-term experience of German test institutes with pendulum testing machines, the committee NA 062-01-44 AA recommends that not only an indirect verification be carried out, but also a complete direct verification (as opposed to the reduced direct verification specified here) at intervals of one year, allowing a high level of trueness of the energy values, thus ensuring the continuing reproducibility of energy results obtained for different machines using the same method under the same test conditions.
The DIN Standards corresponding to the International Standards referred to in this document are as follows:
ISO 148-1 DIN EN ISO 148-1 (in preparation)
ISO 148-3 DIN EN ISO 148-3
ISO 7500-1 DIN EN ISO 7500-1
*) These are special test pieces commonly used in Germany. "DVM" standards for Deutscher Verband für Materialforschung und -prüfung (German Association for Materials Research and Testing).

---

Amendments

This standard differs from DIN EN 10045-2:1993-01 as follows:

a) The standard has been revised in form and substance.

b) Indirect verifications are now to be performed at intervals not exceeding 12 months.

c) Annex A is now Annex C.

d) Annex B is contained in DIN EN ISO 148-3.

Compared with the first draft of DIN EN ISO 148-2:2006-07, the following corrections have been made:

a) Annexes A and B relating to the measurement uncertainty of the results of the indirect and direct verification have been added.

Compared with DIN EN ISO 148-2:2009-06, the following corrections have been made:

a) A number of symbols has been corrected throughout the document.

b) The keys under Figures 1 and 3 have been corrected.

Previous editions

DIN 51222: 1954-08, 1957-01, 1968-11, 1973-11, 1979-01, 1985-01

DIN 51306: 1983-09

DIN EN ISO 10045-2: 1993-01

DIN EN ISO 148-2: 2009-06

National Annex NA

(informative)

Bibliography

DIN EN ISO 148-1, Metallic materials — Charpy pendulum impact test — Part 1: Test method

DIN EN ISO 148-3, Metallic materials — Charpy pendulum impact test — Part 3: Preparation and characterization of Charpy V-notch test pieces for indirect verification of pendulum impact machines

DIN EN ISO 7500-1, Metallic materials — Verification of static uniaxial testing machines — Part 1: Tension/compression testing machines — Verification and calibration of the force-measuring system

---

DIN EN ISO 148-2:2009-09

— This page is intentionally blank —

---

EUROPEAN STANDARD
EN ISO 148-2
NORME EUROPÉENNE
EUROPÄISCHE NORM
December 2008
ICS 77.040.10
English Version
Metallic materials - Charpy pendulum impact test - Part 2:
Verification of testing machines (ISO 148-2:2008)
Matériaux métalliques - Essai de flexion par choc sur
éprouvette Charpy - Partie 2: Vérification des machines
d'essai (mouton-pendule) (ISO 148-2:2008)
Metallische Werkstoffe - Kerbschlagbiegeversuch nach
Charpy - Teil 2: Prüfung der Prüfmaschinen
(Pendelschlagwerke) (ISO 148-2:2008)
This European Standard was approved by CEN on 19 November 2008.
CEN members are bound to comply with the CEN/CENELEC Internal Regulations which stipulate the conditions for giving this European
Standard the status of a national standard without any alteration. Up-to-date lists and bibliographical references concerning such national
standards may be obtained on application to the CEN Management Centre or to any CEN member.
This European Standard exists in three official versions (English, French, German). A version in any other language made by translation
under the responsibility of a CEN member into its own language and notified to the CEN Management Centre has the same status as the
official versions.
CEN members are the national standards bodies of Austria, Belgium, Bulgaria, Cyprus, Czech Republic, Denmark, Estonia, Finland,
France, Germany, Greece, Hungary, Iceland, Ireland, Italy, Latvia, Lithuania, Luxembourg, Malta, Netherlands, Norway, Poland, Portugal,
Romania, Slovakia, Slovenia, Spain, Sweden, Switzerland and United Kingdom.
Management Centre: Avenue Marnix 17, B-1000 Brussels
© 2008 CEN All rights of exploitation in any form and by any means reserved
worldwide for CEN national Members.

---

DIN EN ISO 148-2:2009-09
EN ISO 148-2:2008 (E)

Contents

Foreword 3
Introduction 4
1 Scope 5
2 Normative references 6
3 Terms and definitions 6
3.1 Definitions pertaining to the machine 6
3.2 Definitions pertaining to energy 7
3.3 Definitions pertaining to test pieces 8
4 Symbols and abbreviated terms 8
5 Testing machine 10
6 Direct verification 10
6.1 General 10
6.2 Foundation/installation 10
6.3 Machine framework 10
6.4 Pendulum 11
6.5 Anvil and supports 15
6.6 Indicating equipment 15
7 Indirect verification by use of reference test pieces 16
7.1 Reference test pieces used 16
7.2 Absorbed energy levels 16
7.3 Requirements for reference test pieces 16
7.4 Limited direct verification 16
7.5 Bias and repeatability 17
8 Frequency of verification 17
9 Verification report 18
9.1 General 18
9.2 Direct verification 18
9.3 Indirect verification 18
10 Uncertainty 18
Annex A (informative) Measurement uncertainty of the result of the indirect verification of a Charpy pendulum impact machine 25
Annex B (informative) Measurement uncertainty of the results of the direct verification of a Charpy pendulum impact testing machine 29
Annex C (informative) Direct method of verifying the geometric properties of pendulum impact testing machines using a jig 35
Bibliography 42

---

DIN EN ISO 148-2:2009-09
EN ISO 148-2:2008 (E)

Foreword

This document (EN ISO 148-2:2008) has been prepared by Technical Committee ISO/TC 164 "Mechanical testing of metals" in collaboration with Technical Committee ECISS/TC 1 "Steel — Mechanical testing" the secretariat of which is held by AFNOR.

This European Standard shall be given the status of a national standard, either by publication of an identical text or by endorsement, at the latest by June 2009, and conflicting national standards shall be withdrawn at the latest by March 2011.

This document, together with EN ISO 148-3:2008, supersedes EN 10045-2:1992.

Attention is drawn to the possibility that some of the elements of this document may be the subject of patent rights. CEN [and/or CENELEC] shall not be held responsible for identifying any or all such patent rights.

According to the CEN/CENELEC Internal Regulations, the national standards organizations of the following countries are bound to implement this European Standard: Austria, Belgium, Bulgaria, Cyprus, Czech Republic, Denmark, Estonia, Finland, France, Germany, Greece, Hungary, Iceland, Ireland, Italy, Latvia, Lithuania, Luxembourg, Malta, Netherlands, Norway, Poland, Portugal, Romania, Slovakia, Slovenia, Spain, Sweden, Switzerland and the United Kingdom.

Endorsement notice

The text of ISO 148-2:2008 has been approved by CEN as EN ISO 148-2:2008 without any modification.

---

DIN EN ISO 148-2:2009-09
EN ISO 148-2:2008 (E)

Introduction

The suitability of a pendulum impact testing machine for acceptance testing of metallic materials has usually been based on a calibration of its scale and verification of compliance with specified dimensions, such as the shape and spacing of the anvils supporting the specimen. The scale calibration is commonly verified by measuring the mass of the pendulum and its elevation at various scale readings. This procedure for evaluation of machines had the distinct advantage of requiring only measurements of quantities that could be traced to national standards. The objective nature of these traceable measurements minimized the necessity for arbitration regarding the suitability of the machines for material acceptance tests.

However, sometimes two machines that had been evaluated by the direct-verification procedures described above, and which met all dimensional requirements, were found to give significantly different impact values when testing test pieces of the same material. This difference was commercially important when values obtained using one machine met the material specification, while the values obtained using the other machine did not. To avoid such disagreements, some purchasers of materials added the requirement that all pendulum impact testing machines used for acceptance testing of material sold to them must be indirectly verified by testing reference test pieces supplied by them. A machine was considered acceptable only if the values obtained using the machine agreed, within specified limits, with the value furnished with the reference test pieces.

4

---

DIN EN ISO 148-2:2009-09
EN ISO 148-2:2008 (E)

1 Scope

This part of ISO 148 covers the verification of the constructional elements of pendulum-type impact testing machines. It is applicable to machines with 2 mm or 8 mm strikers used for pendulum impact tests carried out, for instance, in accordance with ISO 148-1.

It can analogously be applied to pendulum impact testing machines of various capacities and of different design.

Impact machines used for industrial, general or research laboratory testing of metallic materials in accordance with this part of ISO 148 are referred to as industrial machines. Those with more stringent requirements are referred to as reference machines. Specifications for the verification of reference machines are found in ISO 148-3.

This part of ISO 148 describes two methods of verification.

a) The direct method, which is static in nature, involves measurement of the critical parts of the machine to ensure that it meets the requirements of this part of ISO 148. Instruments used for the verification and calibration are traceable to national standards. Direct methods are used when a machine is being installed or repaired, or if the indirect method gives a non-conforming result.

b) The indirect method, which is dynamic in nature, uses reference test pieces to verify points on the measuring scale.

A pendulum impact testing machine is not in compliance with this part of ISO 148 until it has been verified by both the direct and indirect methods and meets the requirements of Clauses 6 and 7.

The requirements for the reference test pieces are found in ISO 148-3.

This part of ISO 148 takes into account the total energy absorbed in fracturing the test piece using an indirect method. This total absorbed energy consists of

- the energy needed to break the test piece itself, and

- the internal energy losses of the pendulum impact testing machine performing the first half-cycle swing from the initial position.

NOTE Internal energy losses are due to

- air resistance, friction of the bearings of the rotation axis and of the indicating pointer of the pendulum which can be determined by the direct method (see 6.4.5), and

- shock of the foundation, vibration of the frame and pendulum for which no suitable measuring methods and apparatus have been developed.

---

DIN EN ISO 148-2:2009-09
EN ISO 148-2:2008 (E)

2 Normative references

The following referenced documents are indispensable for the application of this document. For dated references, only the edition cited applies. For undated references, the latest edition of the referenced document (including any amendments) applies.

ISO 148-1, Metallic materials — Charpy pendulum impact test — Part 1: Test method

ISO 148-3, Metallic materials — Charpy pendulum impact test — Part 3: Preparation and characterization of Charpy V-notch test pieces for indirect verification of pendulum impact machines

3 Terms and definitions

For the purposes of this document, the following terms and definitions apply.

3.1 Definitions pertaining to the machine

3.1.1 anvil
portion of the machine that serves to properly position the test piece for impact with respect to the striker and the test piece supports, and supports the test piece under the force of the strike

3.1.2 base
that part of the framework of the machine located below the horizontal plane of the supports

3.1.3 centre of percussion
that point in a body at which, on striking a blow, the percussive action is the same as if the whole mass of the body were concentrated at the point

NOTE When a simple pendulum delivers a blow along a horizontal line passing through the centre of percussion, there is no resulting horizontal reaction at the axis of rotation.

See Figure 4.

3.1.4 centre of strike
that point on the striking edge of the pendulum at which, in the free hanging position of the pendulum, the vertical edge of the striker meets the upper horizontal plane of a test piece of half standard height (i.e. 5 mm) or equivalent gauge bar resting on the test piece supports

See Figure 4.

3.1.5 industrial machine
pendulum impact machine used for industrial, general, or most research-laboratory testing of metallic materials

NOTE 1 These machines are not used to establish reference values.

NOTE 2 Industrial machines are verified using the procedures described in this part of ISO 148.

3.1.6 reference machine
pendulum impact testing machine used to determine certified values for batches of reference test pieces

---

You are an expert OCR system for material test reports. Extract ALL text from this image with 100% accuracy.

CRITICAL REQUIREMENTS:

1. Extract EVERY single character, number, and symbol exactly as shown

2. Preserve ALL table structures with exact spacing and alignment

3. OUTPUT ONLY IN ENGLISH - Convert any Chinese, Hindi, or non-English text to proper English

4. For tables, use markdown table format with | separators

5. Include ALL test results, measurements, and specifications

6. Do not skip any data - extract everything visible

7. Maintain exact numerical precision (e.g., 14.55 not 14.5)

8. Replace any garbled or corrupted text with proper English equivalents

Focus especially on:

- Complete test results tables with all rows and columns
- All numerical values with exact decimal places
- Material specifications and standards
- Sample identification numbers
- Chemical composition data if present

IMPORTANT: Return ONLY clean English text. No Chinese characters, no garbled text, no corrupted symbols.

---

DIN EN ISO 148-2:2009-09
EN ISO 148-2:2008 (E)

3.2.7
reference absorbed energy
K<sub>R</sub>
certified value of absorbed energy assigned to the test pieces used to verify the performance of pendulum
impact machines

3.3 Definitions pertaining to test pieces

3.3.1
height
distance between the notched face and the opposite face

3.3.2
width
dimension perpendicular to the height that is parallel to the notch

3.3.3
length
largest dimension perpendicular to the notch

3.3.4
reference test piece
impact test piece used to verify the suitability of pendulum impact testing machines by comparing the
indicated absorbed energy measured by that machine to the reference absorbed energy associated with the
test pieces

NOTE Reference test pieces are prepared in accordance with ISO 148-3.

4 Symbols and abbreviated terms

For the purposes of this document, the symbols and abbreviated terms given in Table 1 are applicable.

Table 1 — Symbols/abbreviated terms and their designations and units

| Symbol/ abbreviated term<sup>a</sup> | Unit | Designation |
|---|---|---|
| B<sub>V</sub> | J | Bias of the pendulum impact machine as determined through indirect verification |
| b | J | Repeatability |
| F | N | Force exerted by the pendulum when measured at a distance of l<sub>2</sub> |
| F<sub>g</sub> | N | Force exerted by the pendulum due to gravity |
| g | m/s<sup>2</sup> | Acceleration due to gravity |
| GUM | — | Guide to the expression of uncertainty in measurement |
| h | m | Height of fall of pendulum |
| H<sub>1</sub> | m | Height of rise of pendulum |
| ISO | — | International Organization for Standardization |
| K<sub>V</sub> | J | Absorbed energy as measured in accordance with ISO 148 on a V-notched sample |
| K<sub>V</sub><sub>R</sub> | J | Certified K<sub>V</sub> value of the reference material used in the indirect verification |
| K<sub>V</sub><sub>V</sub> | J | Mean K<sub>V</sub> value of the reference test pieces tested for indirect verification |
| K<sub>N</sub> | J | Nominal initial potential energy (nominal energy) |
| K<sub>P</sub> | J | Initial potential energy (potential energy) |
| K<sub>R</sub> | J | Reference absorbed energy of a set of Charpy reference test pieces |

---

DIN EN ISO 148-2:2009-09
EN ISO 148-2:2008 (E)

Table 1 (continued)

| Symbol/ abbreviated term a | Unit | Designation |
|---|---|---|
| K | J | Absorbed energy (expressed as KV2, KV8, KU2, KU8, to identify specific notch geometries and striker radii) |
| KT | J | Total absorbed energy |
| KS | J | Indicated absorbed energy |
| Kcalc | J | Calculated energy |
| K1 or β1 | J or degree | Indicated absorbed energy or angle of rise when the machine is operated in the normal manner without a test piece in position |
| K2 or β2 | J or degree | Indicated absorbed energy or angle of rise when the machine is operated in the normal manner without a test piece in position and without resetting the indication mechanism |
| K3 or β3 | J or degree | Indicated absorbed energy or angle of rise after 11 half swings when the machine is operated in the normal manner without a test piece in position and without resetting the indication mechanism |
| l | m | Distance to centre of test piece (centre of striker) from the axis of rotation (length of pendulum) |
| l1 | m | Distance to the centre of percussion from the axis of rotation |
| l2 | m | Distance to the point of application of the force F from the axis of rotation |
| M | N·m | Moment equal to the product Fl2 |
| nV | — | Number of reference samples tested for the indirect verification of a pendulum impact testing machine |
| p | J | Absorbed energy loss caused by pointer friction |
| p' | J | Absorbed energy loss caused by bearing friction and air resistance |
| pβ | J | Correction of absorbed energy losses for an angle of swing β |
| r | J | Resolution of the pendulum scale |
| RM | — | Reference material |
| sV | J | Standard deviation of the KV values obtained on nV reference samples |
| S | J | Bias in the scale mechanism |
| t | s | Period of the pendulum |
| T | s | Total time for 100 swings of the pendulum |
| Tmax | s | Maximum value of T |
| Tmin | s | Minimum value of T |
| u(KVv) | J | Standard uncertainty of KVv |
| u(BV) | J | Standard uncertainty contribution from bias |
| u(F) | J | Standard uncertainty of the measured force, F |
| u(Fstd) | J | Standard uncertainty of the force transducer |
| u(r) | J | Standard uncertainty contribution from resolution |
| uRM | J | Standard uncertainty of the certified value of the reference material used for the indirect verification |
| uV | J | Standard uncertainty of the indirect verification result |
| α | degree | Angle of fall of the pendulum |
| β | degree | Angle of rise of the pendulum |
| VB | — | Degrees of freedom corresponding to u(BV) |
| VV | — | Degrees of freedom corresponding to uV |
| uRM | — | Degrees of freedom corresponding to uRM |

a See Figure 4.

---

DIN EN ISO 148-2:2009-09
EN ISO 148-2:2008 (E)

5 Testing machine
A pendulum impact testing machine consists of the following parts (see Figures 1 to 3):
a) foundation/installation;
b) machine framework — the structure supporting the pendulum, excluding the foundation;
c) pendulum, including the hammer;
d) anvils and supports (see Figures 2 and 3);
e) indicating equipment for the absorbed energy (e.g. scale and friction pointer or electronic readout device).

6 Direct verification
6.1 General
Direct verification of the machine involves the inspection of the following items:
a) foundation/installation;
b) machine framework;
c) pendulum, including the hammer and the striker;
d) anvils and supports;
e) indicating equipment.

6.2 Foundation/installation
6.2.1 The foundation to which the machine is fixed and the method(s) of fixing the machine to the foundation are of utmost importance.
6.2.2 Inspection of the machine foundation can usually not be made once the machine has been installed; thus, documentation made at the time of installation shall be produced to provide assurance that the mass of the foundation is not less than 40 times that of the pendulum.
6.2.3 Inspection of the installed machine shall consist of the following:
a) ensuring that the bolts are torqued to the value specified by the machine manufacturer. The torque value shall be noted in the document provided by the manufacturer of the machine (see 6.2.1). If other mounting arrangements are used or selected by an end user, equivalency shall be demonstrated;
b) ensuring that the machine is not subject to external vibrations transmitted through the foundation at the time of the impact test.
NOTE This can be accomplished, for example, by placing a small container of water on any convenient location on the machine framework. The absence of ripples on the water surface indicates that this requirement has been met.

6.3 Machine framework
6.3.1 Inspection of the machine framework (see Figure 1) shall consist of determining the following items:
a) free position of the pendulum;
b) location of the pendulum in relation to the supports;
c) transverse and radial play of the pendulum bearings;
d) clearance between the hammer and the framework.

10

---

DIN EN ISO 148-2:2009-09
EN ISO 148-2:2008 (E)

Machines manufactured after the original publication date of this part of ISO 148 shall have a reference plane from which measurements can be made. Annex C, based on EN 10045-2, is provided for information.

6.3.2 The axis of rotation of the pendulum shall be parallel to the reference plane to within 2/1 000. This shall be certified by the manufacturer.

6.3.3 The machine shall be installed so that the reference plane is horizontal to within 2/1 000.

For pendulum impact testing machines without a reference plane, the axis of rotation shall be established to be horizontal to within 4/1 000 directly or a reference plane shall be established from which the horizontality of the axis of rotation can be verified as described above.

6.3.4 When hanging free, the pendulum shall hang so that the striking edge is within 0,5 mm of the position where it would just touch the test specimen.

NOTE This condition can be determined using a gauge in the form of a bar, approximately 55 mm in length and of rectangular section, 9,5 mm in height and approximately 10 mm in width (see Figure 3). The distance between the striker and the bar is then measured.

6.3.5 The plane of the swing of the pendulum shall be 90° ± 0,1° to the axis of rotation.

6.3.6 The striker shall make contact over the full width of the test piece.

NOTE One method of verifying this is as follows.

A test piece having dimensions of 55 mm × 10 mm × 10 mm is tightly wrapped in thin paper (e.g. by means of adhesive tape), and the test piece is placed in the test-piece supports. Similarly, the striker edge is tightly wrapped in carbon paper with the carbon side outermost (i.e. not facing the striker). From its position of equilibrium, the pendulum is raised a few degrees, released so that it contacts the test piece, and prevented from contacting the test piece a second time. The mark made by the carbon paper on the paper covering the test piece should extend completely across the paper. This test may be performed concurrently with that of checking the angle of contact between the striker and the test piece (see 6.4.8).

6.3.7 The pendulum shall be located so that the centre of the striker and the centre of the gap between the anvils are coincident to within 0,5 mm.

6.3.8 Axial play in the pendulum bearings shall not exceed 0,25 mm measured at the striker under a transverse force of approximately 4 % of the effective weight of the pendulum, Fg [see Figure 4 b)], applied at the centre of strike.

6.3.9 Radial play of the shaft in the pendulum bearings shall not exceed 0,08 mm when a force of 150 ± 10 N is applied at a distance / perpendicular to the plane of swing of the pendulum.

NOTE The radial play can be measured, for example, by a dial gauge mounted on the machine frame at the bearing housing in order to indicate movement at the end of the shaft (in the bearings) when a force of about 150 N is applied to the pendulum perpendicularly to the plane of the swing.

6.3.10 For new machines, it is recommended that the mass of the base of the machine framework be at least 12 times that of the pendulum.

NOTE The base of the machine is that portion of the framework located below the plane(s) of the supports.

6.4 Pendulum

6.4.1 The verification of the pendulum (including striker) shall consist of determining the following quantities:

a) potential energy, KP;

b) error in the indicated absorbed energy, KS;

c) velocity of the pendulum at instant of impact;

d) energy absorbed by friction;

---

DIN EN ISO 148-2:2009-09
EN ISO 148-2:2008 (E)

e) position of centre of percussion (i.e. distance from centre of percussion to axis of rotation);
f) striker radius;
g) angle between the line of contact of the striker and the horizontal axis of the test piece.

6.4.2 The potential energy, KP, shall not differ from the nominal energy, KN, by more than ± 1%. The potential energy, KP, shall be determined as follows.

The moment of the pendulum is determined by supporting the pendulum at a chosen distance, l2, from the axis of rotation by means of a knife edge on a balance or dynamometer in such a manner that the line through the axis of rotation that joins the centre of gravity of the pendulum is horizontal within 15/1000 [see Figure 4 a)].

The force, F, and the length, l2, shall each be determined to an accuracy of ± 0,2 %. The moment, M, is the product of F × l2.

NOTE Length l2 can be equal to length l.

The angle of fall, α, shall be measured to an accuracy of ± 0,2°; this angle can be greater than 90°.

The potential energy, KP, is then calculated by Equation (1):

KP = M(1 - cos α)  (1)

6.4.3 The graduation marks on the scale corresponding approximately to values of absorbed energy of 0 %, 10 %, 20 %, 30 %, 50 % and 80 % of the nominal energy shall be verified.

For each of these graduation marks, the pendulum shall be supported so that the graduation mark is indicated by the pointer, and the angle of rise, β, then determined to ± 0,2°. The calculated energy is given by Equation (2):

Kcalc = M(cos β - cos α)  (2)

NOTE 1 The degree of inaccuracy of measurement of l2, F and β, as specified, yields a mean total error of measurement of Kcalc of approximately ± 0,3 % of the full-scale value.

The difference between the indicated absorbed energy, KS, and the calculated energy from the measured values shall not be greater than ± 1 % of the energy reading or ± 0,5 % of the nominal energy, KN. In each case, the greater value is permitted, i.e.:

| Kcalc - KS | × 100 < 1 % at between 80 % and 50 % of the nominal energy, KN  (3)
| Kcalc - KS | × 100 < 0,5 % at less than 50 % of the nominal energy, KN  (4)

NOTE 2 Attention is drawn to the fact that the accuracy of the absorbed energy reading varies inversely to its value, and this is important when K is small in comparison with KN.

NOTE 3 For machines with scales and readout devices that are corrected for energy losses, Kcalc will need to be corrected in order to compare the results properly.

Absorbed energy values greater than 80 % of the potential energy are inaccurate and should be reported as approximate.

NOTE 4 This requirement serves to ensure that all tests are conducted at strain rates that vary by less than a factor of 2. The strain rate is a function of the velocity of the pendulum while the striker is in contact with the specimen; for a pendulum impact testing machine, the velocity decreases as the fracture progresses. The change in the velocity of the pendulum can be calculated by first determining the velocity at impact using Equation (5) and, after impact, by using the same formula except that the cosine of β is substituted for the cosine of α (see Figure 4).

12

---

6.4.4 The velocity at impact shall be determined for instance from Equation (5):

v = √(2gl(1 - cosα))

where g may be taken as 9,81 m/s² (to save measurement at the site of each testing machine).

The velocity at impact shall be 5 m/s to 5,5 m/s; however, for machines manufactured prior to 1998, any value within the range of 4,3 m/s to 7 m/s is permissible and the value shall be stated in the report.

6.4.5 The energy absorbed by friction includes, but is not limited to, air resistance, bearing friction and the friction of the indicating pointer. These losses shall be estimated as follows.

6.4.5.1 To determine the loss caused by pointer friction, the machine is operated in the normal manner, but without a test piece in position, and the angle of rise, β₁, or energy reading, K₁, noted as indicated by the pointer. A second test is then carried out without resetting the indication pointer and the new angle of rise, β₂, or energy reading, K₂, noted. Thus, the loss due to friction in the indicating pointer during the rise is equal to

p = M(cosβ₁ - cosβ₂)

when the scale is graduated in degrees, or

p = K₁ - K₂

when the scale is graduated in energy units.

The values of β₁ and β₂ or of K₁ and K₂ shall be the mean values of four determinations.

6.4.5.2 Determination of the losses caused by bearing friction and air resistance for one half swing is performed as follows.

After determining β₂ or K₂ in accordance with 6.4.5.1, the pendulum is put into its initial position. Without resetting the indicating mechanism, release the pendulum without shock and vibration and permit it to swing 10 half swings. After the pendulum starts its 11th half swing, move the indicating mechanism to about 5% of the scale-range capacity and record the value as β₃ or K₃. The losses by bearing friction and air resistance for one half swing are equal to

p' = 1/10 M(cosβ₃ - cosβ₂)

when the scale is graduated in degrees, or

p' = 1/10 (K₃ - K₂)

when the scale is graduated in energy units.

NOTE If it is required to take into account these losses in an actual test giving an angle of rise, β, the quantity

pβ = pβ₁ + p' (α + β)

can be subtracted from the value of the absorbed energy.

Because β₁ and β₂ are nearly equal to α, for practical purposes, it can be reduced to an approximate equation for pβ as follows:

pβ = pβ₁ + p' (α + β)

13

---

DIN EN ISO 148-2:2009-09
EN ISO 148-2:2008 (E)

For machines graduated in energy units, the value of β can be calculated as follows:

β = arccos[1 - 1/M(KP - KV)]

(12)

6.4.5.3 The total friction loss p + p', so measured, shall not exceed 0.5 % of the nominal energy, KN. If it does, and it is not possible to bring the friction loss within the tolerance by reducing the pointer friction, the bearings shall be cleaned or replaced.

6.4.6 The distance from the centre of percussion to the axis of rotation, l1, is derived from the period (time of swing) of the pendulum, and it shall be 0.995 l ± 0.005 l. The accuracy of the calculated value of l1 shall be ± 0.5 mm.

The distance can be determined by swinging the pendulum through an angle not exceeding 5°, and measuring the time, t, of a complete swing in seconds.

l1 is derived from Equation (13):

l1 = g·t²
4π²

where

g is taken as equal to 9.81 m/s²; however, if the local acceleration of gravity is known or is believed to be significantly different from 9.81 m/s², the local acceleration of gravity shall be used;

π² is taken as equal to 9.87.

Therefore, in metres, l1 = 0.2485t².

The value of t shall be determined to within 0.1 %.

NOTE With a pendulum having a period of approximately 2 s, this accuracy may be achieved as follows. Determine the time, T, of 100 complete swings, three times. An accurate measure of t is the average of the three T's divided by 100, provided the quantity (Tmax - Tmin), which represents the repeatability, is not more than 0.2 s.

6.4.7 The dimensions of the striker shall be checked. Either of two types of striker may be used, the 2 mm striker or the 8 mm striker. The values for the radius of curvature and the angle of the tip for both types are shown in Table 3.

The maximum width of that portion of the striker passing between the anvils shall be at least 10 mm but not greater than 18 mm.

NOTE 1 An example of a method of verifying the geometry of the striker is to make a replica for examination.

NOTE 2 Tests carried out with the 2 mm and 8 mm strikers usually give different results.

6.4.8 The angle between the line of contact of the striker and the horizontal axis of the test piece shall be 90° ± 2° (see 6.3.6).

6.4.9 The mechanism for releasing the pendulum from its initial position shall operate freely and permit release of the pendulum without initial impulse, retardation or side vibration.

6.4.10 If the machine has a brake mechanism, means shall be provided to prevent the brake from being accidentally engaged. In addition, there shall be provision to disengage the brake mechanism, for example during the measurement of period and friction losses.

6.4.11 Machines with automated lifting devices shall be constructed so that direct verification can be performed.

14

---

6.5 Anvil and supports

6.5.1 Inspection of the anvils and supports should consist of determining the following items (see Figures 2 and 3 and Table 3):

a) configuration of the supports;

b) configuration of the anvils;

c) distance between the anvils;

d) taper of the anvils;

e) radius of the anvils;

f) clearance for the broken test piece to exit the machine.

6.5.2 The planes containing the support surfaces shall be parallel and the distance between them shall not exceed 0,1 mm. Supports shall be such that the axis of the test piece is parallel to the axis of rotation of the pendulum within 3/1 000.

6.5.3 The planes containing the anvils shall be parallel and the distance between them shall not exceed 0,1 mm. The two planes containing the supports and the anvils shall be 90° ± 0,1° relative to each other. Additional requirements for the configuration of the anvils are given in Table 3.

6.5.4 Sufficient clearance shall be provided to ensure that fractured test pieces are free to leave the machine with a minimum of interference and not rebound into the hammer before the pendulum completes its swing. No part of the pendulum that passes between the anvils shall exceed 18 mm in width.

Hammers are often of one of two basic designs (see Figure 1). When using the C-type hammer, the broken test pieces will not rebound into the hammer if the clearance at each end of the test piece is greater than 13 mm. If end stops are used to locate test pieces, they shall be retracted prior to the instant of impact. When using the U-type hammer, means shall be provided to prevent the broken test pieces from rebounding into the hammer. In most machines using U-type hammers, shrouds (see Figure 3) should be designed and installed with the following requirements:

a) a thickness of approximately 1,5 mm;

b) a minimum hardness of 45 HRC;

c) a radius of at least 1,5 mm at the underside corners;

d) a position in which the clearance between them and the hammer overhang does not exceed 1,5 mm.

In machines where the opening within the hammer permits a clearance between the ends of the test piece (resting in position ready to test) and the shrouds of at least 13 mm, the requirements of a) and d) need not apply.

6.6 Indicating equipment

6.6.1 The verification of the analogue indicating equipment shall consist of the following examinations:

a) examination of the scale graduations;

b) examination of the indicating pointer.

The scale shall be graduated in units of angle or of energy.

The thickness of the graduation marks on the scale shall be uniform and the width of the pointer shall be approximately equal to the width of a graduation mark. The indicating pointer shall permit a reading free from parallax.

---

DIN EN ISO 148-2:2009-09
EN ISO 148-2:2008 (E)

The resolution, r, of the indicator is obtained from the ratio between the width of the pointer and the centre-to-
centre distance between two adjacent scale-graduation marks (scale interval). The recommended ratios are
1:4, 1:5, or 1:10; a spacing of 2,5 mm or greater is required to estimate a tenth of a division on the scale.

The scale interval shall be at most 1 % of the nominal energy and shall permit an estimation of energy in
increments of better than 0,25 % of the nominal energy.

6.6.2 The verification of digital indicating equipment shall ensure that the following requirements are met.
— The scale shall be graduated in units of angle or of energy.
— The resolution of the scale is considered to be one increment of the last active number of the digital
indicator provided that the indication does not fluctuate by more than one increment. When the readings
fluctuate by more than one increment, the resolution is taken to be equal to half the range of fluctuation.
— The resolution shall be better than 0,25 % of the nominal energy.

7 Indirect verification by use of reference test pieces

7.1 Reference test pieces used
