Repository: durvibangera/yes

File: E Books Updated_md/DIN/DIN--EN--ISO--7380-2004.md
ICS 21.060.10
Hexagon socket button head screws
(ISO 7380 : 2004)
English version of DIN EN ISO 7380
Flachkopfschrauben mit Innensechskant (ISO 7380 : 2004)
European Standard EN ISO 7380 : 2004 has the status of a DIN Standard.
A comma is used as the decimal marker.
National foreword
This standard has been published in accordance with a decision taken by CEN/TC 185 ‘Threaded and non-
threaded mechanical fasteners and accessories’, to adopt, without alteration, International Standard
ISO 7380 as a European Standard.
The responsible German body involved in its preparation was the Normenausschuss Mechanische
Verbindungselemente (Fasteners Standards Committee), Technical Committee Schrauben mit Innenantrieb.
The DIN Standards corresponding to the International Standards referred to in clause 2 of the EN are as
follows:
ISO Standard
DIN Standard
ISO 225
DIN EN 20225
ISO 261
DIN ISO 261
ISO 898-1
DIN EN ISO 898-1
ISO 965-2
DIN ISO 965-2
ISO 965-3
DIN ISO 965-3
ISO 3269
DIN EN ISO 3269
ISO 4042
DIN EN ISO 4042
ISO 4759-1
DIN EN ISO 4759-1
ISO 6157-3
DIN EN 26157-3
ISO 8992
DIN ISO 8992
ISO 10683
DIN EN ISO 10683
ISO 23429
DIN EN ISO 23429
DEUTSCHE NORM
May 2004
DIN EN ISO 7380
{
© No part of this standard may be reproduced without the prior permission of
DIN Deutsches Institut für Normung e.V., Berlin. Beuth Verlag GmbH, 10772 Berlin, Germany,
has the exclusive right of sale for German Standards (DIN-Normen).
English price group 8
www.din.de
www.beuth.de
9568530
Continued overleaf.
Document comprises 8 pages.
08.04

Supersedes February 1998 edition.
ww.bzfxw.co


---

Amendments
This standard differs form the February 1998 edition in that it has been completely revised.
Previous edition
DIN EN ISO 7380: 1998-02.
National Annex NA
Standards referred to
(and not included in Normative references and Annex ZA)
DIN EN 20225
Bolts, screws, studs and nuts – Symbols and designations for dimensioning
(ISO 225 : 1983)
DIN EN 26157-3
Fasteners – Surface discontinuities – Part 3: Bolts, screws and studs for special
requirements (ISO 6157-3 : 1988)
DIN EN 28839
Mechanical properties of fasteners – Bolts, screws, studs and nuts made of non-ferrous
metals (ISO 8839 : 1980)
DIN EN ISO 898-1
Mechanical properties of fasteners made of carbon steel and alloy steel – Part 1: Bolts,
screws and studs (ISO 898-1 : 1999)
DIN EN ISO 3269
Fasteners – Acceptance inspection (ISO 3269 : 2000)
DIN EN ISO 4042
Fasteners – Electroplated coatings (ISO 4042 : 1999)
DIN EN ISO 4759-1
Tolerances for fasteners – Part 1: Bolts, screws, studs and nuts – Product grades A, B
and C (ISO 4759-1 : 2000)
DIN EN ISO 10683
Fasteners – Non-electrolytically applied zinc flake coatings (ISO 10683 : 2000)
DIN EN ISO 23429
Gauging of hexagon sockets (ISO 23429 : 2004)
DIN ISO 261
ISO general purpose metric screw threads – General plan (ISO 261 : 1998)
DIN ISO 965-2
ISO general purpose metric screw threads – Tolerances – Part 2: Limits of sizes for
general purpose external and internal screw threads – Medium quality (ISO 965-2 : 1998)
DIN ISO 965-3
ISO general purpose metric screw threads – Tolerances – Part 3: Deviations for
constructional screw threads (ISO 965-3 : 1998)
Page 2
DIN EN ISO 7380 : 2004-05
ww.bzfxw.co


---

English version
ICS 21.060.10
Hexagon socket button head screws
(ISO 7380 : 2004)
© 2004.
CEN – All rights of exploitation in any form and by any means
reserved worldwide for CEN national members.
Ref. No. EN ISO 7380 : 2004 E
Flachkopfschrauben mit Innen-
sechskant (ISO 7380 : 2004)
This European Standard was approved by CEN on 2003-12-10.
CEN members are bound to comply with the CEN/CENELEC Internal Regulations
which stipulate the conditions for giving this European Standard the status of a
national standard without any alteration.
Up-to-date lists and bibliographical references concerning such national stand-
ards may be obtained on application to the Management Centre or to any
CEN member.
The European Standards exist in three official versions (English, French, German).
A version in any other language made by translation under the responsibility of a
CEN member into its own language and notified to the Management Centre has
the same status as the official versions.
CEN members are the national standards bodies of Austria, Belgium, Cyprus, the
Czech Republic, Denmark, Estonia, Finland, France, Germany, Greece, Hungary,
Iceland, Ireland, Italy, Latvia, Lithuania, Luxembourg, Malta, the Netherlands,
Norway, Poland, Portugal, Slovakia, Slovenia, Spain, Sweden, Switzerland, and
the United Kingdom.
    EN ISO 7380
January 2004
Management Centre: rue de Stassart 36, B-1050 Brussels
European Committee for Standardization
Comité Européen de Normalisation
Europäisches Komitee für Normung
ÈÉË
Vis à tête cylindrique bombée plate à
six pans creux (ISO 7380 : 2004)
ww.bzfxw.co


---

Page 2
EN ISO 7380 : 2004
Foreword
International Standard
ISO 7380 : 2004
Hexagon socket button head screws,
which was prepared by ISO/TC 2 ‘Fasteners’ of the International Organization for Standardization, has been
adopted by Technical Committee CEN/TC 185 ‘Threaded and non-threaded mechanical fasteners and
accessories’, the Secretariat of which is held by DIN, as a European Standard.
This European Standard shall be given the status of a national standard, either by publication of an identical text
or by endorsement, and conflicting national standards withdrawn, by July 2004 at the latest.
In accordance with the CEN/CENELEC Internal Regulations, the national standards organizations of the
following countries are bound to implement this European Standard:
Austria, Belgium, Cyprus, the Czech Republic, Denmark, Estonia, Finland, France, Germany, Greece, Hungary,
Iceland, Ireland, Italy, Latvia, Lithuania, Luxembourg, Malta, the Netherlands, Norway, Poland, Portugal,
Slovakia, Slovenia, Spain, Sweden, Switzerland, and the United Kingdom.
Endorsement notice
The text of the International Standard ISO 7380 : 2004 was approved by CEN as a European Standard without
any modification.
ww.bzfxw.co


---

Page 3
EN ISO 7380 : 2004
ww.bzfxw.co


---

Page 4
EN ISO 7380 : 2004
ww.bzfxw.co


---

Page 5
EN ISO 7380 : 2004
ww.bzfxw.co


---

Page 6
EN ISO 7380 : 2004
ww.bzfxw.co

File: E Books Updated_md/DIN/DIN-463-Tab-Washers-Wi.md
deepri.com 
DIN 463 - Tab Washers With Long And Short 
Tab Specifications
 
*All measurements in millimeters (mm)*
d1
used for
d2
h1
h
b
s
3.2
M3
7
13
5
4
0.38
4.3
M4
9
14
6.5
5
0.38
5.3
M5
10
16
8
6
0.5
6.4
M6
12.5
18
9
7
0.5
8.4
M8
17
20
11
8
0.75
10.5
M10
21
22
13
10
0.75
13
M12
24
28
15
12
1
15
M14
28
28
16
12
1
17
M16
30
32
18
15
1
21
M20
37
36
21
18
1
25
M24
44
42
25
20
1
28
M27
50
48
29
23
1.6
31
M30
56
52
32
26
1.6
34
M33
60
56
34
28
1.6
37
M36
66
60
38
30
1.6
*All information is strictly informative
 
401-500
DIN 404 - Slotted Drilled Fillister Head Screws
•
DIN 427 - Slotted Headless Screws 
•
DIN 431 - Jam Nut, Hexagonal
•
DIN 432 - External Tab Washer 
•
DIN 433 - Flat Washer With Reduced O.D.
•
Page 1 of 2
DIN 463 - Tab Washers With Long And Short Tab Specifications
8.4.11
http://www.deepri.com/din_specifications/DIN-463-Tab-Washers-With-Long-And-Short-Tab....

File: E Books Updated_md/DIN/DIN-EN 10305-1.md (part 1 of 2)
DEUTSCHE NORM
February 2003
Steel tubes for precision applications –
Technical delivery conditions
Part 1: Seamless cold drawn tubes
English version of DIN EN 10305-1
DIN
EN 10305-1
ICS 77.140.75
Supersedes DIN 2391-1 and
DIN 2391-2, September 1994
editions.
Präzisionsstahlrohre – Technische Lieferbedingungen –
Teil 1: Nahtlose kaltgezogene Rohre
European Standard EN 10305-1 : 2002 has the status of a DIN Standard.
A comma is used as the decimal marker.
National foreword
This standard has been prepared by ECISS/TC 29.
The responsible German body involved in the preparation of this standard was the Normenausschuss Eisen
und Stahl (Steel and Iron Standards Committee), Technical Committee Präzisionsstahlrohre.
DIN V 17006-100 is the standard corresponding to CEN Technical Report CR 10260 referred to in clause 2
of the EN.
Amendments
DIN 2391-1 and DIN 2391-2, September 1994 editions, have been superseded by the specifications of
EN 10305-1.
Previous editions
DIN 2385: 1993-12; DIN 2385-1: 1940-6, 1943-12, 1957-07; DIN 2391: 1932-04; DIN 2391-1: 1940-06,
1957-11, 1965-11, 1981-07, 1994-09; DIN 2391-2: 1940-06, 1957-11, 1967-07, 1981-07, 1994-09.
National Annex NA
Standard referred to
(DIN V 17006 100 Designation systems for steel Additional symbols for steel names)
All Concerned. For info. & reference
EN comprises 26 pages.
Ref. No. DIN EN 10305-1 : 2003-02
English price group 13 Sales No. 1113
Printed by BSI
No part of this standard may be reproduced without the prior permission of
DIN Deutsches Institut für Normung e.V., Berlin. Beuth Verlag GmbH, 10772 Berlin, Germany.
has the exclusive right of sale for German Standards (DIN-Normen).

---

EUROPEAN STANDARD
NORME EUROPÉENNE
EUROPÄISCHE NORM
EN 10305-1
November 2002
ICS 77.140.75
English version
Steel tubes for precision applications –
Technical delivery conditions
Part 1: Seamless cold drawn tubes
Tubes de précision en acier – Condi-
tions techniques de livraison – Partie 1:
Tubes sans soudure étirés à froid
Präzisionsstahlrohre – Technische
Lieferbedingungen – Teil 1: Nahtlose
kaltgezogene Rohre
This European Standard was approved by CEN on 2002-10-02.
CEN members are bound to comply with the CEN/CENELEC Internal Regulations
which stipulate the conditions for giving this European Standard the status of a
national standard without any alteration.
Up-to-date lists and bibliographical references concerning such national stand-
ards may be obtained on application to the Management Centre or to any
CEN member.
The European Standards exist in three official versions (English, French, German).
A version in any other language made by translation under the responsibility of a
CEN member into its own language and notified to the Management Centre has
the same status as the official versions.
CEN members are the national standards bodies of Austria, Belgium, the Czech
Republic, Denmark, Finland, France, Germany, Greece, Iceland, Ireland, Italy
Luxembourg, Malta, the Netherlands, Norway, Portugal, Spain, Sweden, Switzer-
land, and the United Kingdom.
CEN
European Committee for Standardization
Comité Européen de Normalisation
Europäisches Komitee für Normung
Management Centre: rue de Stassart 36 B-1050 Brussels
© 2002. CEN – All rights of exploitation in any form and by any means
reserved worldwide for CEN national members.

---

Page 2
EN 10305-1 : 2002

Contents

Foreword 3
1 Scope 4
2 Normative references 4
3 Terms and definitions 5
4 Symbols 5
5 Classification and designation 5
5.1 Classification 5
5.2 Designation 5
6 Information to be supplied by the purchaser 6
6.1 Mandatory information 6
6.2 Option 6
6.3 Example of an order 7
7 Manufacturing process 7
7.1 Steelmaking process 7
7.2 Tube manufacture and delivery conditions 7
8 Requirements 8
8.1 General 8
8.2 Chemical composition 8
8.3 Mechanical properties 9
8.4 Appearance and internal soundness 10
8.5 Dimensions and tolerances 11
9 Inspection 16
9.1 Types of inspection 16
9.2 Inspection documents 16
9.3 Summary of inspection and testing 17
10 Sampling 18
10.1 Test unit 18
10.2 Preparation of samples and test pieces 18
11 Test methods 18
11.1 Tensile test 18
11.2 Flattening test 19
11.3 Drift expanding test 19
11.4 Dimensional inspection 19
11.5 Roughness measurement 20
11.6 Visual examination 20
11.7 Non-destructive testing 20

---

Page 3
EN 10305-1 : 2002

11.8 Retests, sorting and reprocessing. 20
12 Marking. 20
13 Protection and packaging. 20
Annex A (normative) Requirements for additional steel grades. 21
Annex B (informative) List of corresponding former symbols for delivery conditions and national steel designations. 25
Bibliography. 26

Foreword

This document EN 10305-1:2002 has been prepared by Technical Committee ECISS/TC 29, "Steel tubes and fittings for steel tubes" the secretariat of which is held by UNI.

This European Standard shall be given the status of a national standard, either by publication of an identical text or by endorsement, at the latest by May 2003, and conflicting national standards shall be withdrawn at the latest by May 2003.

EN 10305 consists of the following Parts under the general title : Steel tubes for precision applications — Technical delivery conditions :

— Part 1: Seamless cold drawn tubes.

— Part 2: Welded cold drawn tubes.

— Part 3: Welded cold sized tubes.

— Part 4: Seamless cold drawn tubes for hydraulic and pneumatic power systems.

— Part 5: Welded and cold sized square and rectangular tubes.

— Part 6: Welded cold drawn tubes for hydraulic and pneumatic power systems.

In this European Standard the annex A is normative and the annex B is informative.

This document includes a Bibliography.

According to the CEN/CENELEC Internal Regulations, the national standards organizations of the following countries are bound to implement this European Standard : Austria, Belgium, Czech Republic, Denmark, Finland, France, Germany, Greece, Iceland, Ireland, Italy, Luxembourg, Malta, Netherlands, Norway, Portugal, Spain, Sweden, Switzerland and the United Kingdom.

---

Page 4
EN 10305-1 : 2002

1 Scope

This Part of EN 10305 specifies the technical delivery conditions for seamless cold drawn steel tubes of circular cross section for precision applications.

NOTE This Part of EN 10305 can also cover other types of cross section.

Tubes according to this Part of EN 10305 are characterized by having precisely defined tolerances on dimensions and a specified surface roughness. Typical fields of application are in the vehicle, furniture and general engineering industries.

2 Normative references

This European Standard incorporates by dated or undated reference, provisions from other publications. These normative references are cited at the appropriate places in the text, and the publications are listed hereafter. For dated references, subsequent amendments to or revisions of any of these publications apply to this European Standard only when incorporated in it by amendment or revision. For undated references the latest edition of the publication referred to applies (including amendments).

EN 10002-1, Metallic materials — Tensile testing — Part 1 : Method of test at ambient temperature.

EN 10020, Definition and classification of grades of steel.

EN 10021, General technical delivery requirements for steel and iron products.

EN 10027-1, Designation systems for steel — Part 1 : Steel names, principal symbols.

EN 10027-2, Designation systems for steels — Part 2 : Numerical system.

EN 10052, Vocabulary of heat treatment terms for ferrous products.

EN 10204, Metallic products — Types of inspection documents.

EN 10233, Metallic materials — Tube — Flattening test.

EN 10234, Metallic materials — Tube — Drift expanding test.

EN 10246-1, Non-destructive testing of steel tubes — Part 1 : Automatic electromagnetic testing of seamless and welded (except submerged arc-welded) ferromagnetic steel tubes for verification of hydraulic leak-tightness.

EN 10246-3, Non-destructive testing of steel tubes — Part 3 : Automatic eddy current testing of seamless and welded (except submerged arc-welded) steel tubes for the detection of imperfections.

EN 10246-5, Non-destructive testing of steel tubes — Part 5 : Automatic full peripheral magnetic transducer/flux leakage testing of seamless and welded (except submerged arc-welded) ferromagnetic steel tubes for the detection of longitudinal imperfections.

EN 10246-7, Non-destructive testing of steel tubes — Part 7 : Automatic full peripheral ultrasonic testing of seamless and welded (except submerged arc-welded) steel tubes for the detection of longitudinal imperfections.

EN 10256, Non-destructive testing of steel tubes — Qualification and competence of level 1 and 2 non-destructive testing personnel.

EN ISO 377, Steel and steel products — Location and preparation of samples and test pieces for mechanical testing (ISO 377:1997).

EN ISO 2566-1 Steel — Conversion of elongation values — Part 1 : Carbon and low alloy steels

---

Page 5
EN 10305-1 : 2002

prEN 101681), Iron and steel products — Inspection documents — List of information and description.

ENV 10220, Seamless and welded steel tubes — Dimensions and masses per unit length.

prEN 102661), Steel tubes, fittings and structural hollow sections — Definitions and symbols for use in product standards.

EN ISO 4287, Geometrical product specifications (GPS) - Surface texture: Profile method - Terms, definitions and surface texture parameters (ISO 4287:1997).

CR 10260, Designation systems for steel — Additional symbols.

3 Terms and definitions

For the purposes of this European Standard, the terms and definitions given in EN 10020, EN 10021, EN 10052, prEN 10266 and the following apply.

3.1 employer

organization for which a person works on a regular basis

NOTE The employer may be either the tube manufacturer or a third party organization providing non-destructive testing (NDT) services.

4 Symbols

See prEN 10266.

NOTE In this Part of EN 10305 "T" is the specified or the calculated wall thickness.

5 Classification and designation

5.1 Classification

In accordance with the classification system in EN 10020 the steel grades given in Table 2 are non-alloy quality steels.

The steel grades given in Table A.1 are non-alloy quality steels (E255, E410, 26Mn5, 10S10, 15S10, 18S10 and 37S10), non-alloy special steels (C35E and C45E) and alloy special steels (26Mo2, 25CrMo4 and 42CrMo4).

5.2 Designation

For the tubes covered by this Part of EN 10305 the steel designation consists of:

— the number of this Part of EN 10305;

plus either:

— the steel name in accordance with EN 10027-1 and CR 10260; or

---

Page 6
EN 10305-1 : 2002
the steel number in accordance with EN 10027-2.

6 Information to be supplied by the purchaser
6.1 Mandatory information
The following information shall be supplied by the purchaser at the time of enquiry and order:
a) the quantity (mass or total length or number);
b) the term "tube";
c) the dimensions (see 8.5);
d) the designation of the steel grade in accordance with this Part of EN 10305 (see 5.2);
e) the delivery condition including the surface condition (see 7.2.1 and 7.2.2);
f) the type of tube length and, where applicable, the length (see 8.5.2).

6.2 Option
A number of options are specified in this Part of EN 10305 and these are listed below. In the event that the purchaser does not indicate a wish to implement any of these options at the time of enquiry and order, the tubes shall be supplied in accordance with the basic specification (see 6.1).
1) Specification of a steel grade not specified in this Part of EN 10305 (see 8.2);
2) specification of a sulphur range to support machinability (see 8.2);
3) surface condition for further processing (see 8.4.1.1);
4) measurement of surface roughness (see 8.4.1.5);
5) lower surface roughness (see 8.4.1.5);
6) defined removable substances on surface (see 8.4.1.6);
7) non-destructive testing for the detection of longitudinal imperfections (see 8.4.2);
8) non-destructive testing for verification of leak-tightness (see 8.4.2);
9) agreement on a cross section other than circular (see 8.5.1.1);
10) tubes specified by outside or inside diameter and wall thickness (see 8.5.1.1);
11) reduced diameter tolerances (see 8.5.1.2);
12) diameter tolerances unilateral (see 8.5.1.2);
13) reduced concentricity (see 8.5.1.3);
14) reduced wall thickness tolerance (see 8.5.1.4);
15) wall thickness tolerance unilateral (see 8.5.1.4);
16) agreement on tolerance for exact length (see 8.5.1.5);
17) specimen and testing (see 8.4).

---

18) specific inspection (see 9.1);
19) inspection certificates 3.1.A or 3.1.C (see 9.2.1);
20) flattening or drift expanding test (see Table 8);
21) test unit with tubes from one cast only (see 10.1);
22) alternative marking (see clause 12);
23) delivery without corrosion protection (see clause 13);
24) specified corrosion protection (see clause 13);
25) specified method of packaging (see clause 13).

6.3 Example of an order

12 000 m tube with an outside diameter of 60 mm and an inside diameter of 56 mm in accordance with this Part of EN 10305, made of steel grade E235 in the normalized condition, delivered in random lengths, with a 3.1.B inspection certificate in accordance with EN 10204 :

12 000 m tube - 60 x ID 56 - EN 10305-1 - E235 +N - random length - Option 18

7 Manufacturing process

7.1 Steelmaking process

The steelmaking process is at the discretion of the manufacturer.

Steels shall be fully killed.

7.2 Tube manufacture and delivery conditions

7.2.1 The tubes shall be manufactured from hot finished seamless tubes by cold drawing or other suitable processes.

7.2.2 The tubes shall be supplied in one of the delivery conditions given in Table 1.

7.2.3 All non-destructive testing (NDT) activities shall be carried out by qualified and competent level 1, 2 and/or 3 personnel authorized to operate by the employer.

The qualification shall be in accordance with EN 10256 or, at least, an equivalent to it.

It is recommended that the level 3 personnel be certified in accordance with EN 473 or, at least, an equivalent to it.

The operating authorization issued by the employer shall be in accordance with a written procedure. NDT operations shall be authorized by a level 3 NDT individual approved by the employer.

NOTE The definition of level 1, 2 and 3 can be found in appropriate standards, e.g. EN 473 and EN 10256.

---

Page 8
EN 10305-1 : 2002

Table 1 — Delivery conditions

| Designation | Symbol a | Description |
| --- | --- | --- |
| Cold drawn / hard | +C | No heat treatment after the final cold drawing process. |
| Cold drawn / soft | +LC | After the final heat treatment there is a suitable drawing pass. |
| Cold drawn and stress relieved | +SR | After the final cold drawing process there is a stress relief heat treatment in a controlled atmosphere. |
| Annealed | +A | After the final cold drawing process the tubes are annealed in a controlled atmosphere. |
| Normalized | +N | After the final cold drawing operation the tubes are normalized in a controlled atmosphere. |
| a | Former frequently used corresponding heat treatment symbols are given in Table B.1. |

8 Requirements

8.1 General

The tubes, when supplied in a delivery condition indicated in Table 1 and inspected in accordance with clauses 9, 10 and 11, shall comply with the requirements of this Part of EN 10305.

In addition, the general technical delivery requirements specified in EN 10021 shall apply.

8.2 Chemical composition

The cast analysis reported by the steel producer shall apply and comply with the requirements of Table 2 (but see options 1 and 2 or Table A.1. A steel grade not specified in this Part of EN 10305 may be specified (see option 1).

Option 1: A steel grade not specified in this Part of EN 10305 with a maximum total content of alloying elements of 5 % is specified. Chemical composition, mechanical properties and delivery condition are specified by the purchaser.

NOTE When welding tubes are produced in accordance with this Part of EN 10305 account should be taken of the fact that the behaviour of the steel during and after welding is dependent not only on the steel and the delivery condition but also on the conditions of preparing for and carrying out the welding.

Table 2 — Chemical composition (cast analysis) *

| Steel grade | Steel name | Steel number | C max. | Si max. | Mn max. | P max. | S b max. | Al min. |
| --- | --- | --- | --- | --- | --- | --- | --- | --- |
|  | E215 | 1.0212 | 0,10 | 0,05 | 0,70 | 0,025 | 0,025 | 0,025 |
|  | E235 | 1.0308 | 0,17 | 0,35 | 1,20 | 0,025 | 0,025 | - |
|  | E355 c | 1.0580 | 0,22 | 0,55 | 1,60 | 0,025 | 0,025 | - |
| a | Elements not included in this Table (but see footnote c) shall not be intentionally added to the steel without the agreement of the purchaser, except for elements which may be added for finishing the cast. All appropriate measures shall be taken to prevent the addition of undesirable elements from scrap or other materials used in the steel making process. |
| b | See option 2. |

---

Option 2: For the steel grades E235 and E355 a controlled sulphur content of 0,015 % to 0,040 % is specified to support machinability. It shall be obtained by resulphurising the steel after maximum desulphurisation or alternatively by using a low oxygen process.

Table 3 specifies the limit deviations of product analysis from the specified limits on cast analysis given in Table 2.

Table 3 — Permissible deviations of the product analysis from the specified limits on cast analysis given in table 2

| Element | Limiting value for cast analysis in accordance with Table 2 in % by mass | Permissible deviation of the product analysis in % by mass |
|---------|--------------------------------------------------------------------------|----------------------------------------------------------|
| C       | ≤0,22                                                                    | +0,02                                                    |
| Si      | ≤0,55                                                                    | +0,05                                                    |
| Mn      | ≤1,60                                                                    | +0,10                                                    |
| P       | ≤0,025                                                                   | +0,005                                                   |
| S       | ≤0,040                                                                   | ±0,005                                                   |
| Al      | ≥0,025                                                                   | -0,005                                                   |

8.3 Mechanical properties

The mechanical properties of the tubes shall conform to the requirements of Table 4, Table A.3 and, if applicable, 11.2 or 11.3.

NOTE Subsequent processing (cold or hot) may change the mechanical properties.

Table 4 — Mechanical properties at room temperature

| Steel grade | Minimum values for the delivery condition a,b | +C c | +LC c | +SR d | +A d | +N e |
|-------------|-----------------------------------------------|-------|-------|-------|-------|------|
| Steel name  | Steel number | Rm | A | Rm | A | Rm | A | Rm | A | Rm | A | Rm | A |
|             | MPa | % | MPa | % | MPa | % | MPa | % | MPa | % | MPa | % |
| E215        | 1.0212 | 430 | 8 | 380 | 12 | 380 | 16 | 280 | 30 | 290 to 430 | 215 | 30 |
| E235        | 1.0308 | 480 | 6 | 420 | 10 | 420 | 16 | 350 | 25 | 340 to 480 | 235 | 25 |
| E355        | 1.0580 | 640 | 4 | 580 | 7 | 580 | 10 | 450 | 22 | 490 to 630 | 355 | 22 |

a Rm : tensile strength ; ReH : upper yield strength (but see 11.1) ; A: elongation after fracture. For symbols for the delivery condition see Table 1.

b 1 MPa = 1 N/mm².

c Depending on the degree of cold work in the finishing pass the yield strength may nearly be as high as the tensile strength. For calculation purposes the following relationships are recommended :

— for delivery condition +C : ReH ≥ 0,8 Rm ;

— for delivery condition +LC : ReH ≥ 0,7 Rm.

d For calculation purposes the following relationship is recommended : ReH ≥ 0,5 Rm.

e For tubes with outside diameter ≤ 30 mm and wall thickness ≤ 3 mm the ReH minimum values are 10 MPa lower than the values given in this Table.

---

8.4 Appearance and internal soundness

8.4.1 Appearance

8.4.1.1 The internal and external surface finish of the tubes shall be typical of the manufacturing process and, where applicable, the heat treatment, and it shall be such that any surface imperfections such as ridges, dents or shallow grooves requiring dressing can be identified.

Option 3: A surface condition suitable for special further processing is specified by the purchaser.

8.4.1.2 Any surface imperfections, whose depth cannot be clearly identified (i.e. scales, overlaps) shall be dressed in accordance with 8.4.1.3 or treated in accordance with 8.4.1.4.

8.4.1.3 It shall be permissible to dress, only by grinding or machining, surface imperfections provided that, after doing so, the dimensions are within the specified tolerances. All dressed areas shall blend smoothly into the contour of the tube.

8.4.1.4 Surface imperfections which encroach on the specified minimum wall thickness shall be considered defects and tubes containing these shall be deemed not to conform to this Part of EN 10305.

8.4.1.5 The tubes shall have smooth outer and inner surfaces. The roughness Ra shall be:

- ≤ 4 µm on the outer surface of tubes in the delivery conditions +SR, +A and +N;

- ≤ 4 µm on the outer and inner surface of tubes in the delivery conditions +C and +LC.

Verification of surface roughness and/or lower roughness values may be specified (see options 4 and 5).

NOTE In the case of the inner surface this requirement applies to inner diameters ≥ 15 mm.

Option 4: The surface roughness shall be measured and reported.

Option 5: The tubes shall have a specified surface roughness. Type and limiting value of roughness shall be agreed at the time of enquiry and order. The roughness shall be measured and reported.

8.4.1.6 Tubes in the delivery condition +C or +LC normally have thin layers of lubricant and lubricant carrier as a result of the cold finishing process.

Option 6: The tube surfaces shall only bear residual substances which can be easily removed during processing of the tube. Specific requirements shall be agreed.

Tubes in the delivery condition +SR may have thin layers of lubricant and lubricant carrier partially transformed during stress relieve annealing. Tubes in the delivery condition +SR, +A or +N shall be free of loose scale but may show discoloration.

8.4.2 Internal soundness

Verification of internal soundness by non-destructive testing may be specified by the purchaser (see options 7 and 8).

Option 7: Non-destructive testing for the detection of longitudinal imperfections shall be carried out according to 11.7.1.

Option 8: Non-destructive testing for verification of leak tightness shall be carried out in accordance with 11.7.2.

---

8.5 Dimensions and tolerances

8.5.1 Outside diameter, inside diameter and wall thickness

8.5.1.1 Circular tubes (but see option 9) shall be specified by the outside and the inside diameter, unless option 10 is specified.

Option 9: An agreed cross section other than circular is specified.

Option 10: The tubes shall be specified by outside diameter and wall thickness or by inside diameter and wall thickness.

8.5.1.2 Diameters and wall thicknesses based with minor modifications on sizes in ENV 10220, as well as diameter tolerances, are given in Table 5.

For intermediate sizes the tolerances of the next greater size apply.

The diameter tolerances include the out-of-roundness.

The diameter tolerances given in Table 5 apply for tubes in delivery condition +C or +LC. Depending on the ratio of wall thickness and outside diameter the corresponding tolerances of heat treated tubes in delivery condition +SR, +A and +N are given by consideration of the corrective factors in Table 6. Other diameter tolerances may be specified (see options 11 and 12).

---

Table 5 - Sizes and tolerances

| Specified outside diameter and tolerance | 0.5 | 1.0 | 1.5 | 2.0 | 2.5 | 3.0 | 3.5 | 4.0 | 4.5 | 5.0 | 5.5 | 6.0 | 7.0 | 8.0 | 9.0 | 10.0 | 12.0 | 14.0 | 16.0 | 18.0 | 20.0 | 22.0 | 25.0 |
| --- | --- | --- | --- | --- | --- | --- | --- | --- | --- | --- | --- | --- | --- | --- | --- | --- | --- | --- | --- | --- | --- | --- |
| 4 | 30.08 |  |  |  |  |  |  |  |  |  |  |  |  |  |  |  |  |  |  |  |  |  |
| 6 |  |  |  |  |  |  |  |  |  |  |  |  |  |  |  |  |  |  |  |  |  |
| 8 |  |  |  |  |  |  |  |  |  |  |  |  |  |  |  |  |  |  |  |  |  |
| 10 |  |  |  |  |  |  |  |  |  |  |  |  |  |  |  |  |  |  |  |  |  |
| 12 |  |  |  |  |  |  |  |  |  |  |  |  |  |  |  |  |  |  |  |  |  |
| 14 |  |  |  |  |  |  |  |  |  |  |  |  |  |  |  |  |  |  |  |  |  |
| 16 |  |  |  |  |  |  |  |  |  |  |  |  |  |  |  |  |  |  |  |  |  |
| 18 |  |  |  |  |  |  |  |  |  |  |  |  |  |  |  |  |  |  |  |  |  |
| 20 |  |  |  |  |  |  |  |  |  |  |  |  |  |  |  |  |  |  |  |  |  |
| 22 |  |  |  |  |  |  |  |  |  |  |  |  |  |  |  |  |  |  |  |  |  |
| 24 |  |  |  |  |  |  |  |  |  |  |  |  |  |  |  |  |  |  |  |  |  |
| 26 |  |  |  |  |  |  |  |  |  |  |  |  |  |  |  |  |  |  |  |  |  |
| 28 |  |  |  |  |  |  |  |  |  |  |  |  |  |  |  |  |  |  |  |  |  |
| 30 |  |  |  |  |  |  |  |  |  |  |  |  |  |  |  |  |  |  |  |  |  |
| 32 |  |  |  |  |  |  |  |  |  |  |  |  |  |  |  |  |  |  |  |  |  |
| 34 |  |  |  |  |  |  |  |  |  |  |  |  |  |  |  |  |  |  |  |  |  |
| 36 |  |  |  |  |  |  |  |  |  |  |  |  |  |  |  |  |  |  |  |  |  |
| 38 |  |  |  |  |  |  |  |  |  |  |  |  |  |  |  |  |  |  |  |  |  |
| 40 |  |  |  |  |  |  |  |  |  |  |  |  |  |  |  |  |  |  |  |  |  |
| 42 |  |  |  |  |  |  |  |  |  |  |  |  |  |  |  |  |  |  |  |  |  |
| 44 |  |  |  |  |  |  |  |  |  |  |  |  |  |  |  |  |  |  |  |  |  |
| 46 |  |  |  |  |  |  |  |  |  |  |  |  |  |  |  |  |  |  |  |  |  |
| 48 |  |  |  |  |  |  |  |  |  |  |  |  |  |  |  |  |  |  |  |  |  |
| 50 |  |  |  |  |  |  |  |  |  |  |  |  |  |  |  |  |  |  |  |  |  |
| 52 |  |  |  |  |  |  |  |  |  |  |  |  |  |  |  |  |  |  |  |  |  |
| 54 |  |  |  |  |  |  |  |  |  |  |  |  |  |  |  |  |  |  |  |  |  |
| 56 |  |  |  |  |  |  |  |  |  |  |  |  |  |  |  |  |  |  |  |  |  |
| 58 |  |  |  |  |  |  |  |  |  |  |  |  |  |  |  |  |  |  |  |  |  |
| 60 |  |  |  |  |  |  |  |  |  |  |  |  |  |  |  |  |  |  |  |  |  |
| 62 |  |  |  |  |  |  |  |  |  |  |  |  |  |  |  |  |  |  |  |  |  |
| 64 |  |  |  |  |  |  |  |  |  |  |  |  |  |  |  |  |  |  |  |  |  |
| 66 |  |  |  |  |  |  |  |  |  |  |  |  |  |  |  |  |  |  |  |  |  |
| 68 |  |  |  |  |  |  |  |  |  |  |  |  |  |  |  |  |  |  |  |  |  |
| 70 |  |  |  |  |  |  |  |  |  |  |  |  |  |  |  |  |  |  |  |  |  |
| 72 |  |  |  |  |  |  |  |  |  |  |  |  |  |  |  |  |  |  |  |  |  |
| 74 |  |  |  |  |  |  |  |  |  |  |  |  |  |  |  |  |  |  |  |  |  |
| 76 |  |  |  |  |  |  |  |  |  |  |  |  |  |  |  |  |  |  |  |  |  |
| 78 |  |  |  |  |  |  |  |  |  |  |  |  |  |  |  |  |  |  |  |  |  |
| 80 |  |  |  |  |  |  |  |  |  |  |  |  |  |  |  |  |  |  |  |  |  |
| 82 |  |  |  |  |  |  |  |  |  |  |  |  |  |  |  |  |  |  |  |  |  |
| 84 |  |  |  |  |  |  |  |  |  |  |  |  |  |  |  |  |  |  |  |  |  |
| 86 |  |  |  |  |  |  |  |  |  |  |  |  |  |  |  |  |  |  |  |  |  |
| 88 |  |  |  |  |  |  |  |  |  |  |  |  |  |  |  |  |  |  |  |  |  |
| 90 |  |  |  |  |  |  |  |  |  |  |  |  |  |  |  |  |  |  |  |  |  |
| 92 |  |  |  |  |  |  |  |  |  |  |  |  |  |  |  |  |  |  |  |  |  |
| 94 |  |  |  |  |  |  |  |  |  |  |  |  |  |  |  |  |  |  |  |  |  |
| 96 |  |  |  |  |  |  |  |  |  |  |  |  |  |  |  |  |  |  |  |  |  |
| 98 |  |  |  |  |  |  |  |  |  |  |  |  |  |  |  |  |  |  |  |  |  |
| 100 |  |  |  |  |  |  |  |  |  |  |  |  |  |  |  |  |  |  |  |  |  |
| 102 |  |  |  |  |  |  |  |  |  |  |  |  |  |  |  |  |  |  |  |  |  |
| 104 |  |  |  |  |  |  |  |  |  |  |  |  |  |  |  |  |  |  |  |  |  |
| 106 |  |  |  |  |  |  |  |  |  |  |  |  |  |  |  |  |  |  |  |  |  |
| 108 |  |  |  |  |  |  |  |  |  |  |  |  |  |  |  |  |  |  |  |  |  |
| 110 |  |  |  |  |  |  |  |  |  |  |  |  |  |  |  |  |  |  |  |  |  |
| 112 |  |  |  |  |  |  |  |  |  |  |  |  |  |  |  |  |  |  |  |  |  |
| 114 |  |  |  |  |  |  |  |  |  |  |  |  |  |  |  |  |  |  |  |  |  |
| 116 |  |  |  |  |  |  |  |  |  |  |  |  |  |  |  |  |  |  |  |  |  |
| 118 |  |  |  |  |  |  |  |  |  |  |  |  |  |  |  |  |  |  |  |  |  |
| 120 |  |  |  |  |  |  |  |  |  |  |  |  |  |  |  |  |  |  |  |  |  |
| 122 |  |  |  |  |  |  |  |  |  |  |  |  |  |  |  |  |  |  |  |  |  |
| 124 |  |  |  |  |  |  |  |  |  |  |  |  |  |  |  |  |  |  |  |  |  |
| 126 |  |  |  |  |  |  |  |  |  |  |  |  |  |  |  |  |  |  |  |  |  |
| 128 |  |  |  |  |  |  |  |  |  |  |  |  |  |  |  |  |  |  |  |  |  |
| 130 |  |  |  |  |  |  |  |  |  |  |  |  |  |  |  |  |  |  |  |  |  |
| 132 |  |  |  |  |  |  |  |  |  |  |  |  |  |  |  |  |  |  |  |  |  |
| 134 |  |  |  |  |  |  |  |  |  |  |  |  |  |  |  |  |  |  |  |  |  |
| 136 |  |  |  |  |  |  |  |  |  |  |  |  |  |  |  |  |  |  |  |  |  |
| 138 |  |  |  |  |  |  |  |  |  |  |  |  |  |  |  |  |  |  |  |  |  |
| 140 |  |  |  |  |  |  |  |  |  |  |  |  |  |  |  |  |  |  |  |  |  |
| 142 |  |  |  |  |  |  |  |  |  |  |  |  |  |  |  |  |  |  |  |  |  |
| 144 |  |  |  |  |  |  |  |  |  |  |  |  |  |  |  |  |  |  |  |  |  |
| 146 |  |  |  |  |  |  |  |  |  |  |  |  |  |  |  |  |  |  |  |  |  |
| 148 |  |  |  |  |  |  |  |  |  |  |  |  |  |  |  |  |  |  |  |  |  |
| 150 |  |  |  |  |  |  |  |  |  |  |  |  |  |  |  |  |  |  |  |  |  |
| 152 |  |  |  |  |  |  |  |  |  |  |  |  |  |  |  |  |  |  |  |  |  |
| 154 |  |  |  |  |  |  |  |  |  |  |  |  |  |  |  |  |  |  |  |  |  |
| 156 |  |  |  |  |  |  |  |  |  |  |  |  |  |  |  |  |  |  |  |  |  |
| 158 |  |  |  |  |  |  |  |  |  |  |  |  |  |  |  |  |  |  |  |  |  |
| 160 |  |  |  |  |  |  |  |  |  |  |  |  |  |  |  |  |  |  |  |  |  |
| 162 |  |  |  |  |  |  |  |  |  |  |  |  |  |  |  |  |  |  |  |  |  |
| 164 |  |  |  |  |  |

---

```
Page 13
EN 10305-1 : 2002

Table 5 (end)

Specified outside
diameter D
and
tolerance
150
±0.80
160
±0.90
170
±0.90
180
±1.00
190
±1.00
200
±1.20
220
±1.20
240
±1.30
260
±1.30

144±0.80
143±0.80
141±0.80
140±0.80
139±0.80
138±0.80
134±0.80
132±0.80
130±0.80
128±0.80
126±0.80
124±0.80
122±0.80
118±0.80
116±0.80
114±0.80
112±0.80
110±0.80
108±0.80

154±0.80
153±0.80
151±0.80
150±0.80
149±0.80
148±0.80
146±0.80
144±0.80
142±0.80
140±0.80
138±0.80
136±0.80
134±0.80
132±0.80
130±0.80
128±0.80
126±0.80
124±0.80
122±0.80

164±0.90
163±0.90
162±0.90
161±0.90
160±0.90
159±0.90
158±0.90
157±0.90
156±0.90
155±0.90
154±0.90
153±0.90
152±0.90
151±0.90
150±0.90
149±0.90
148±0.90
147±0.90
146±0.90

173±0.90
172±0.90
171±0.90
170±0.90
169±0.90
168±0.90
167±0.90
166±0.90
165±0.90
164±0.90
163±0.90
162±0.90
161±0.90
160±0.90
159±0.90
158±0.90
157±0.90
156±0.90
155±0.90

183±1.0
182±1.0
181±1.0
180±1.0
179±1.0
178±1.0
177±1.0
176±1.0
175±1.0
174±1.0
173±1.0
172±1.0
171±1.0
170±1.0
169±1.0
168±1.0
167±1.0
166±1.0

193±1.0
192±1.0
191±1.0
190±1.0
189±1.0
188±1.0
187±1.0
186±1.0
185±1.0
184±1.0
183±1.0
182±1.0
181±1.0
180±1.0
179±1.0
178±1.0
177±1.0
176±1.0

201±1.2
200±1.2
199±1.2
198±1.2
197±1.2
196±1.2
195±1.2
194±1.2
193±1.2
192±1.2
191±1.2
190±1.2
189±1.2
188±1.2
187±1.2
186±1.2
185±1.2
184±1.2

211±1.2
210±1.2
209±1.2
208±1.2
207±1.2
206±1.2
205±1.2
204±1.2
203±1.2
202±1.2
201±1.2
200±1.2
199±1.2
198±1.2
197±1.2
196±1.2
195±1.2
194±1.2

221±1.2
220±1.2
219±1.2
218±1.2
217±1.2
216±1.2
215±1.2
214±1.2
213±1.2
212±1.2
211±1.2
210±1.2
209±1.2
208±1.2
207±1.2
206±1.2
205±1.2
204±1.2

231±1.2
230±1.2
229±1.2
228±1.2
227±1.2
226±1.2
225±1.2
224±1.2
223±1.2
222±1.2
221±1.2
220±1.2
219±1.2
218±1.2
217±1.2
216±1.2
215±1.2
214±1.2

241±1.3
240±1.3
239±1.3
238±1.3
237±1.3
236±1.3
235±1.3
234±1.3
233±1.3
232±1.3
231±1.3
230±1.3
229±1.3
228±1.3
227±1.3
226±1.3
225±1.3
224±1.3

251±1.3
250±1.3
249±1.3
248±1.3
247±1.3
246±1.3
245±1.3
244±1.3
243±1.3
242±1.3
241±1.3
240±1.3
239±1.3
238±1.3
237±1.3
236±1.3
235±1.3
234±1.3

261±1.3
260±1.3
259±1.3
258±1.3
257±1.3
256±1.3
255±1.3
254±1.3
253±1.3
252±1.3
251±1.3
250±1.3
249±1.3
248±1.3
247±1.3
246±1.3
245±1.3
244±1.3

271±1.3
270±1.3
269±1.3
268±1.3
267±1.3
266±1.3
265±1.3
264±1.3
263±1.3
262±1.3
261±1.3
260±1.3
259±1.3
258±1.3
257±1.3
256±1.3
255±1.3
254±1.3

281±1.3
280±1.3
279±1.3
278±1.3
277±1.3
276±1.3
275±1.3
274±1.3
273±1.3
272±1.3
271±1.3
270±1.3
269±1.3
268±1.3
267±1.3
266±1.3
265±1.3
264±1.3

291±1.3
290±1.3
289±1.3
288±1.3
287±1.3
286±1.3
285±1.3
284±1.3
283±1.3
282±1.3
281±1.3
280±1.3
279±1.3
278±1.3
277±1.3
276±1.3
275±1.3
274±1.3

301±1.3
300±1.3
299±1.3
298±1.3
297±1.3
296±1.3
295±1.3
294±1.3
293±1.3
292±1.3
291±1.3
290±1.3
289±1.3
288±1.3
287±1.3
286±1.3
285±1.3
284±1.3

311±1.3
310±1.3
309±1.3
308±1.3
307±1.3
306±1.3
305±1.3
304±1.3
303±1.3
302±1.3
301±1.3
300±1.3
299±1.3
298±1.3
297±1.3
296±1.3
295±1.3
294±1.3

321±1.3
320±1.3
319±1.3
318±1.3
317±1.3
316±1.3
315±1.3
314±1.3
313±1.3
312±1.3
311±1.3
310±1.3
309±1.3
308±1.3
307±1.3
306±1.3
305±1.3
304±1.3

331±1.3
330±1.3
329±1.3
328±1.3
327±1.3
326±1.3
325±1.3
324±1.3
323±1.3
322±1.3
321±1.3
320±1.3
319±1.3
318±1.3
317±1.3
316±1.3
315±1.3
314±1.3

341±1.3
340±1.3
339±1.3
338±1.3
337±1.3
336±1.3
335±1.3
334±1.3
333±1.3
332±1.3
331±1.3
330±1.3
329±1.3
328±1.3
327±1.3
326±1.3
325±1.3
324±1.3

351±1.3
350±1.3
349±1.3
348±1.3
347±1.3
346±1.3
345±1.3
344±1.3
343±1.3
342±1.3
341±1.3
340±1.3
339±1.3
338±1.3
337±1.3
336±1.3
335±1.3
334±1.3

361±1.3
360±1.3
359±1.3
358±1.3
357±1.3
356±1.3
355±1.3
354±1.3
353±1.3
352±1.3
351±1.3
350±1.3
349±1.3
348±1.3
347±1.3
346±1.3
345±1.3
344±1.3

371±1.3
370±1.3
369±1.3
368±1.3
367±1.3
366±1.3
365±1.3
364±1.3
363±1.3
362±1.3
361±1.3
360±1.3
359±1.3
358±1.3
357±1.3
356±1.3
355±1.3
354±1.3

381±1.3
380±1.3
379±1.3
378±1.3
377±1.3
376±1.3
375±1.3
374±1.3
373±1.3
372±1.3
371±1.3
370±1.3
369±1.3
368±1.3
367±1.3
366±1.3
365±1.3
364±1.3

391±1.3
390±1.3
389±1.3
388±1.3
387±1.3
386±1.3
385±1.3
384±1.3
383±1.3
382±1.3
381±1.3
380±1.3
379±1.3
378±1.3
377±1.3
376±1.3
375±1.3
374±1.3

401±1.3
400±1.3

---

Page 14
EN 10305-1 : 2002

Option 11: The tolerances on the outside and inside diameters shall be in accordance with table 5, divided by 2, with a minimum of ± 0,05 mm.

Option 12: The diameter tolerances shall be unilateral, with the corresponding tolerance range specified in table 5.

8.5.1.3 For tubes specified by the outside and the inside diameter, the deviation from concentricity shall fulfil the following requirement:

\[
\frac{T_{\text{max}} - T_{\text{min}}}{T_{\text{max}} + T_{\text{min}}} \leq 0,10
\]

where \( T_{\text{max}} \) and \( T_{\text{min}} \) are measured in the same cross section (but see option 13).

Option 13: A reduced concentricity shall be applied. The value shall be agreed at the time of enquiry and order.

Table 6 — Diameter tolerances for heat treated tubes

| T/D ratio | Limit deviations in table 5 to be multiplied by |
| --- | --- |
| ≥ 0,05 | 1 |
| 0,05 > T/D ≥ 0,025 | 1,5 |
| < 0,025 | 2 |

---

8.5.1.4 Tubes specified by outside diameter and wall thickness or by inside diameter and wall thickness shall have a wall thickness tolerance of ± 10 % or ± 0,1 mm, whichever is the greater, unless option 14 or 15 is specified.

Option 14: A reduced wall thickness tolerance shall be applied. The value shall be agreed at the time of ordering.

Option 15: The wall thickness tolerance shall be unilateral, with the tolerance range specified in table 5.

8.5.2 Lengths

The type of tube length shall be specified at the time of ordering by either:

- random length or

- approximate length, or

- exact length.

They are defined as follows:

a) random length: length with a minimum of 3 m and a maximum of 8 m. The maximum range shall be 2 m per order item;

The purchaser shall be informed of the delivery range, at the time of ordering.

b) approximate length: specified length, with a tolerance of ± 500 mm;

Up to 10 % of the quantity ordered may have lengths other than specified but not shorter than 2 m. Those quantities shall be bundled separately.

c) exact length: specified length, with tolerances as given in table 7. For lengths ≤ 500 mm or > 8 000 mm, tolerances shall be agreed (see option 16).

Option 16: An agreed unilateral tolerance is specified for the exact length.

Table 5 — Tolerances for exact lengths

| Length L | Tolerance |
|----------|-----------|
| mm       | mm        |
| ≤ 500    | a         |
| 500 < L ≤ 2 000 | +3        |
|          | 0         |
| 2 000 < L ≤ 5 000 | +5        |
|          | 0         |
| 5 000 < L ≤ 8 000 | +10       |
|          | 0         |
| > 8 000  | a         |
| a        | See option 16. |

8.5.3 Straightness

For tubes with an outside diameter greater than 15 mm the deviation from straightness of any tube length L shall

---

Page 16
EN 10305-1 : 2002

— 0,002 L for Rch > 500 MPa.

Deviations from straightness over one metre length shall not exceed 3 mm.

NOTE 1 For tubes with an outside diameter of ≤ 15 mm a limit deviation from straightness and the inspection method to be used may be agreed at the time of enquiry and order.

NOTE 2 Short exact lengths below 1000 mm may have a limit deviation from straightness of 0,003 L.

8.5.4 Preparation of ends

The tubes shall be delivered with square cut ends. The ends shall be free of excessive burrs.

NOTE Due to the cutting method the ends of random lengths and approximate lengths can have diameters outside the tolerances given in 8.5.1.2.

Option 17: A specified end finishing shall be carried out.

9 Inspection

9.1 Types of inspection

The compliance with the requirements of the order, shall be checked by non-specific inspection, unless option 18 is specified.

Option 18: Tubes shall be subjected to specific inspection.

9.2 Inspection documents

9.2.1 Types of inspection documents

Unless otherwise specified, a test report 2.2 in accordance with EN 10204 shall be issued.

When specific inspection is requested an inspection certificate 3.1.B in accordance with EN 10204 shall be issued (but see option 19).

Option 19: An inspection certificate 3.1.A or 3.1.C shall be issued.

When option 19 is specified, the purchaser shall supply to the manufacturer the name and address of the organization or person nominated to carry out the inspection and to issue and validate the inspection document.

9.2.2 Content of inspection documents

9.2.2.1 The content of the inspection document shall be in accordance with prEN 10168 as shown in 9.2.2.2 and 9.2.2.3.

9.2.2.2 For tubes supplied with non-specific inspection the test report 2.2 shall contain the following codes and information:

A commercial transactions and parties involved;

B description of products to which the inspection document applies;

C10 - C13 tensile test;

---

Page 17
EN 10305-1 : 2002

D01 marking and identification, surface appearance, shape and dimensional properties;
Z validation.

9.2.2.3 For tubes supplied with specific inspection the inspection certificate 3.1.A, 3.1.B or 3.1.C shall contain the following codes and information:
A commercial transactions and parties involved;
B description of products to which the inspection document applies;
C10 to C13 tensile tests;
C60 to C69 other tests;
C71 to C92 chemical composition (cast analysis);
D01 marking and identification, surface appearance, shape and dimensional properties;
D02 to D99 other (optional) tests (e.g. roughness measurement, NDT for defects);
Z validation.

9.3 Summary of inspection and testing

Inspection and testing shall be carried out as stated in Table 8 and 10.1.

Table 6 — Summary of inspection and testing

| Type of inspection or test | Frequency of testing a | Reference |
|-----------------------------|-----------------------|-----------|
