Repository: durvibangera/yes

File: E Books Updated_md/DIN/DIN-EN-10083-3-2007.md (part 1 of 15)
DEUTSCHE NORM
January 2007
DIN EN 10083-3
ICS 77.140.10
METALLURGICAL QUALITY CONTROL
Bharat Forge Ltd.
Mundhwa, Pune - 411 036.
Steels for quenching and tempering –
Part 3: Technical delivery conditions for alloy steels
English version of DIN EN 10083-3:2007-01
Vergütungsstähle –
Teil 3: Technische Lieferbedingungen für legierte Stähle
Englische Fassung DIN EN 10083-3:2007-01
Document comprises 58 pages
No part of this standard may be reproduced without prior permission of
DIN Deutsches Institut für Normung e. V., Berlin. Beuth Verlag GmbH, 10772 Berlin, Germany,
has the exclusive right of sale for German Standards (DIN-Normen).
English price group 17
www.din.de
www.beuth.de
04.07 9834823
METALLURGICAL QUALITY CONTROL
Bharat Forge Ltd.
Mundhwa, Pune - 411 036.

---

DIN EN 10083-3:2007-01

National foreword

This standard has been prepared by ECISS/TC 23 "Steels for heat treatment, alloy steels and free-cutting steels – Qualities and dimensions" (Secretariat: Germany).

The responsible German body involved in its preparation was the Normenausschuss Eisen und Stahl (Steel and Iron Standards Committee), Technical Committee 05/1.

Amendments

This standard differs from DIN EN 10083-1:1996-10, DIN EN 10083-3:1996-02 and DIN 17212:1972-08 as follows:

a) This series of standards (DIN EN 10083-1 to -3) has been thematically restructured. Previously, the three parts were divided up as follows:
Part 1: Technical delivery conditions for special steels
Part 2: Technical delivery conditions for unalloyed quality steels
Part 3: Technical delivery conditions for boron steels

The three parts are now divided up in a more appropriate manner:
Part 1: General technical delivery conditions
Part 2: Technical delivery conditions for non-alloy steels
Part 3: Technical delivery conditions for alloy steels

This restructuring was achieved by including the following general information – which was previously given in all three parts – in the first part only: figures showing the location of test pieces and samples; and the Annexes "Ruling sections for mechanical properties", "Other relevant standards", "Dimensional standards applicable to products complying with this European Standard", and "Non-metallic inclusion content". However, the diagrams and information in annexes specific to unalloyed or to alloyed quality steels have been left in the relevant part, namely Part 2 or Part 3, respectively.

b) Flame and induction hardening steels are now included in the scope of this standards series.

c) Grades 38CrS2, 46CrS2, and 36CrNiMo4 have been deleted, while grades 35NiCr6, 39NiCrMo3 and 30NiCrMo16-6 have been added.

d) Manufacturers can now verify hardenability by calculation where this is possible.

e) The standard has been editorially revised.

The following corrections have been made to DIN EN 10083-3:2006-10:
a) The national foreword has been corrected.

Previous editions

DIN 1661: 1924-09, 1929-06
DIN 1662: 1928-07, 1930-06
DIN 1662 Supplement 5, Supplement 6, Supplement 8 to Supplement 11:1932-05
DIN 1663: 1936-05, 1939x-12
DIN 1663 Supplement 5, Supplement 7 to Supplement 9:1937x-02
DIN 1665: 1941-05
DIN 1667: 1943-11
DIN 17200 Supplement: 1952-05

2

---

DIN 17200: 1951-12, 1969-12, 1984-11, 1987-03
DIN 17212: 1972-08
DIN EN 10083-1: 1991-10, 1996-10
DIN EN 10083-3: 1996-02, 2006-10

METALLURGICAL QUALITY CONTROL
BHARAT FORGE LTD.
MUNDHWA, PUNE - 411 036.

PAINTED BY BSB WITH THE PERMISSION OF BEUTH VERLAG FOR BHARAT FORGE LIMITED - PUNE

3

---

DIN EN 10083-3:2007-01

— This page is intentionally blank —

---

EUROPEAN STANDARD
NORME EUROPÉENNE
EUROPÄISCHE NORM
EN 10083-3
August 2006
Supersedes EN 10083-3:1995
ICS 77.140.10
English Version
Steels for quenching and tempering - Part 3: Technical delivery
conditions for alloy steels
Aciers pour trempe et revenu - Partie 3: Conditions
techniques de livraison des aciers alliés
Vergüungsstähle - Teil 3: Technische Lieferbedingungen
für legierte Stähle
This European Standard was approved by CEN on 30 June 2006.
CEN members are bound to comply with the CEN/CENELEC Internal Regulations which stipulate the conditions for giving this European
Standard the status of a national standard without any alteration. Up-to-date lists and bibliographical references concerning such national
standards may be obtained on application to the Central Secretariat or to any CEN member.
This European Standard exists in three official versions (English, French, German). A version in any other language made by translation
under the responsibility of a CEN member into its own language and notified to the Central Secretariat has the same status as the official
versions.
CEN members are the national standards bodies of Austria, Belgium, Cyprus, Czech Republic, Denmark, Estonia, Finland, France,
Germany, Greece, Hungary, Iceland, Ireland, Italy, Latvia, Lithuania, Luxembourg, Malta, Netherlands, Norway, Poland, Portugal, Romania,
Slovakia, Slovenia, Spain, Sweden, Switzerland and United Kingdom.
Management Centre: rue de Stassart, 36 B-1050 Brussels
© 2006 CEN All rights of exploitation in any form and by any means reserved worldwide
for CEN national Members.
Ref. No. EN 10083-3:2006: E
METALLURGICAL QUALITY CONTROL
BHARAT FORGE LTD.
MUNDHWA, PUNE - 411 036.

---

EN 10083-3:2006 (E)

Contents

Page

Foreword

1 Scope

2 Normative references

3 Terms and definitions

4 Classification and designation

4.1 Classification

4.2 Designation

5 Information to be supplied by the purchaser

5.1 Mandatory information

5.2 Options

6 Manufacturing process

6.1 General

6.2 Deoxidation

6.3 Heat treatment and surface condition at delivery

6.4 Cast separation

7 Requirements

7.1 Chemical composition, hardenability and mechanical properties

7.2 Machinability

7.3 Shearability of semi-finished products and bars

7.4 Structure

7.5 Internal soundness

7.6 Surface quality

7.7 Dimensions, tolerances on dimensions and shape

8 Inspection

8.1 Testing procedures and types of documents

8.2 Frequency of testing

8.3 Tests to be carried out for specific inspection

9 Preparation of samples and test pieces

9.1 Selection and preparation of samples for chemical analysis

9.2 Location and orientation of samples and test pieces for mechanical tests

9.3 Location and preparation of samples for hardness and hardenability tests

9.4 Identification of samples and test pieces

10 Test methods

10.1 Chemical analysis

10.2 Mechanical tests

10.3 Hardness and hardenability tests

10.4 Retests

11 Marking, labelling, packaging

Annex A (normative) Options

Annex B (informative) Comparison of steel grades specified in this European Standard and ISO 683-1:1987 and other steel grades previously standardized nationally

Annex C (informative) Reference values for the maximum diameter at a certain core hardness of steels with boron

Bibliography

---

EN 10083-3:2006 (E)

METALLURGICAL QUALITY CONTROL
BHARAT FORGE LTD.
MUNDHWA, PUNE - 411 036.

Foreword

This document (EN 10083-3:2006) has been prepared by Technical Committee ECISS/TC 23 "Steels for heat treatment, alloy steels and free-cutting steels - Qualities and dimensions", the secretariat of which is held by DIN.

This European Standard shall be given the status of a national standard, either by publication of an identical text or by endorsement, at the latest by February 2007, and conflicting national standards shall be withdrawn at the latest by February 2007.

This document supersedes EN 10083-3:1995.

Together with Part 1 and Part 2 of this standard this part 3 is a revision of the following European Standards:

EN 10083-1:1991 +A1:1996, Quenched and tempered steels – Part 1: Technical delivery conditions for special steels

EN 10083-2:1991 +A1:1996, Quenched and tempered steels – Part 2: Technical delivery conditions for unalloyed quality steels

EN 10083-3:1995, Quenched and tempered steels – Part 3: Technical delivery conditions for boron steels

and of

EURONORM 86-70, Flame and induction hardening steels – Quality specifications

According to the CEN/CENELEC Internal Regulations, the national standards organizations of the following countries are bound to implement this European Standard: Austria, Belgium, Cyprus, Czech Republic, Denmark, Estonia, Finland, France, Germany, Greece, Hungary, Iceland, Ireland, Italy, Latvia, Lithuania, Luxembourg, Malta, Netherlands, Norway, Poland, Portugal, Romania, Slovakia, Slovenia, Spain, Sweden, Switzerland and United Kingdom.

3

---

EN 10083-3:2006 (E)

1 Scope

This part of EN 10083, in addition to Part 1, specifies the technical delivery requirements for:

— semi-finished products, hot formed, e.g. blooms, billets, slabs (see NOTES 2 and 3 in EN 10083-1:2006, Clause 1),

— bars (see NOTE 2 in EN 10083-1:2006, Clause 1),

— rod,

— wide flats,

— hot-rolled strip and sheet/plate,

— forgings (see NOTE 2 in EN 10083-1:2006, Clause 1),

manufactured from the direct hardening alloy steels for quenching and tempering and the alloy flame and induction hardening steels and supplied in one of the heat treatment conditions given for the different types of products in Table 1, lines 2 to 6, and in one of the surface conditions given in Table 2.

The steels are generally intended for the fabrication of quenched and tempered, flame or induction hardened machine parts.

The requirements for mechanical properties given in this document are restricted to the sizes given in Table 8.

NOTE This document does not apply for bright steel products. For bright steel products EN 10277-1 and EN 10277-5 apply.

In special cases, variations in these technical delivery requirements or additions to them may be agreed at the time of enquiry and order (see Annex A).

2 Normative references

The following referenced documents are indispensable for the application of this document. For dated references, only the edition cited applies. For undated references, the latest edition of the referenced document (including any amendments) applies.

EN 10002-1, Metallic materials – Tensile testing – Part 1: Method of test at ambient temperature

EN 10020, Definition and classification of grades of steel

EN 10027-1, Designation systems for steels – Part 1: Steel names

EN 10027-2, Designation systems for steels – Part 2: Numerical system

EN 10045-1, Metallic materials – Charpy impact test – Part 1: Test method

EN 10083-1:2006, Steels for quenching and tempering – Part 1: General technical delivery conditions

EN 10160, Ultrasonic testing of steel flat product of thickness equal or greater than 6 mm (reflection method)

EN 10163-2, Delivery requirements for surface condition of hot-rolled steel plates, wide flats and sections – Part 2: Plate and wide flats

EN 10204, Metallic products – Types of inspection documents

4

---

EN 10083-3:2006 (E)

EN 10221, Surface quality classes for hot-rolled bars and rods – Technical delivery conditions
CR 10261, ECISS Information Circular 11 – Iron and steel – Review of available methods of chemical analysis
EN 10308, Non destructive testing – Ultrasonic testing of steel bars
EN ISO 377, Steel and steel products – Location and preparation of samples and test pieces for mechanical testing (ISO 377:1997)
EN ISO 642, Steel – Hardenability test by end quenching (Jominy test) (ISO 642:1999)
EN ISO 643, Steels – Micrographic determination of the apparent grain size (ISO 643:2003)
EN ISO 3887, Steels – Determination of depth of decarburization (ISO 3887:2003)
EN ISO 6506-1, Metallic materials – Brinell hardness test – Part 1: Test method (ISO 6506-1:2005)
EN ISO 6508-1:2005, Metallic materials – Rockwell hardness test – Part 1: Test method (scales A, B, C, D, E, F, G, H, K, N, T) (ISO 6508-1:2005)
EN ISO 14284, Steel and iron – Sampling and preparation of samples for the determination of chemical composition (ISO 14284:1996)

3 Terms and definitions
For the purposes of this document, the terms and definitions given in EN 10083-1:2006 apply.

4 Classification and designation
4.1 Classification
All steel grades are classified according to EN 10020 as alloy special steels.

4.2 Designation
4.2.1 Steel names
For the steel grades covered by this document, the steel names as given in the relevant tables are allocated in accordance with EN 10027-1.
4.2.2 Steel numbers
For the steel grades covered by this document, the steel numbers as given in the relevant tables are allocated in accordance with EN 10027-2.

5 Information to be supplied by the purchaser
5.1 Mandatory information
See EN 10083-1:2006, 5.1.

---

EN 10083-3:2006 (E)

5.2 Options

A number of options are specified in this document and listed below. If the purchaser does not indicate his wish to implement any of these options, the supplier shall act in accordance with the basic specification.

a) any particular heat treatment condition (see 6.3.2);

b) any particular surface condition (see 6.3.3);

c) any verification of the product analysis (see 7.1.2.2 and A.5);

d) any requirement to the hardenability (+H, +HH, +HL) (see 7.1.3) and if agreed the information about calculation of the hardenability (see 10.3.2);

e) any verification of mechanical properties of reference test pieces in the quenched and tempered (+QT) condition (see A.1);

f) any verification of fine grain size (see 7.4 and A.2);

g) any requirements for the verification of non-metallic inclusion content (see 7.4 and A.3);

h) any requirement for internal soundness (see 7.5 and A.4);

i) any requirement relating to surface quality (see 7.6.3);

j) any requirement regarding the permissible depth of decarburization (see 7.6.4);

k) suitability of bars and rod for bright drawing (see 7.6.5);

l) any requirement relating to removal of surface defects (see 7.6.6);

m) inspection of surface condition and dimensions shall be carried out by the purchaser at the manufacturer's works (see 8.1.4);

n) any requirement concerning special marking of the products (see 11 and A.6).

EXAMPLE

20 round bars with the nominal diameter 20 mm and the nominal length 8000 mm according to EN 10060 made of steel grade 25CrMo4 (1.7218) according to EN 10083-3 in the heat treatment condition +A, inspection certificate 3.1 as specified in EN 10204.

20 round bars EN 10060 - 20x8000
EN 10083-3 - 25CrMo4+A
EN 10204 - 3.1

or

20 round bars EN 10060 - 20x8000
EN 10083-3 - 1.7218+A
EN 10204 - 3.1

6 Manufacturing process

6.1 General

The manufacturing process of steel and of the products is left to the discretion of the manufacturer with the restrictions given by the requirements in 6.2 to 6.4.

---

METALLURGICAL QUALITY CONTROL
BHARAT FORGE LTD.
MUNDHWA, PUNE - 411 036.

6.2 Deoxidation
All steels shall be killed.

6.3 Heat treatment and surface condition at delivery

6.3.1 Untreated condition
Unless otherwise agreed at the time of enquiry and order, the products shall be delivered in the untreated, i.e. hot worked, condition.

NOTE Depending on the product shape and dimensions, not all steel grades can be delivered in the hot worked untreated condition (e.g. steel grade 30CrNiMo8).

6.3.2 Particular heat treatment condition
If so agreed at the time of enquiry and order, the products shall be delivered in one of the heat-treatment conditions given in Table 1, lines 3 to 6.

6.3.3 Particular surface condition
If so agreed at the time of enquiry and order, the products shall be delivered with one of the particular surface conditions given in Table 2, lines 3 to 7.

6.4 Cast separation
The products shall be delivered separated by cast.

7 Requirements

7.1 Chemical composition, hardenability and mechanical properties

7.1.1 General
Table 1 shows the combinations of usual heat-treatment conditions at delivery, product forms and requirements as specified in Tables 3 to 8.

Except where the steels are ordered in the quenched and tempered condition, the steels may be supplied with or without hardenability requirements (see Table 1, columns 8 and 9).

7.1.2 Chemical composition
The chemical composition determined by cast analysis shall comply with the values in Table 3.

7.1.2.1 Permissible deviations between the limiting values for cast analysis and the values for product analysis are given in Table 4.

The product analysis shall be carried out when specified at the time of the order (see A.5).

7.1.3 Hardenability
Where the steel is ordered by using the symbols for normal (+H) or restricted (+HL, +HH) hardenability requirements, the hardenability values given in Table 5 or Table 6 shall apply.

7.1.4 Mechanical properties

7

---

EN 10083-3:2006 (E)

Where the steel is ordered without hardenability requirements, the requirements for mechanical properties specified in Table 8 for the quenched and tempered condition apply.

In this case the hardenability values given in Table 5 are for guidance purposes only.

The mechanical property values given in Table 8 apply to test pieces in the quenched and tempered condition which have been taken and prepared in accordance with EN 10083-1:2006, Figure 1 or Figures 2 and 3 (see also footnote a in Table 1).

7.1.5 Surface hardness

For the hardness of surface hardened zones of steels intended for flame and induction hardening the specifications in Table 9 apply.

7.2 Machinability

All steels delivered in the soft annealed (+A) condition are machinable. Where improved machinability is required, the grades with a specified sulphur range should be ordered and/or with a specific treatment to improve machinability (e.g. Ca treatment), see also Table 3, footnote c.

7.3 Shearability of semi-finished products and bars

7.3.1 Under suitable conditions (avoiding local stress peaks, pre-heating, application of blades with a profile adapted to that of the product, etc.) all steels are shearable in the soft-annealed (+A) condition (see, however, footnote f to Table 7).

7.3.2 Steel grades without boron up to steel grade 42CrMoS4 and the boron-alloy steel grades 33MnCrB5-2 and 39MnCrB6-2 (see Table 7) and the corresponding grades with requirements on hardenability (see Tables 5 and 6) are shearable under suitable conditions, if they are supplied in the "treated to improve shearability (+S)" condition with the hardness requirements as specified in Table 7.

7.3.3 Under suitable conditions steel grades 20MnB5, 30MnB5, 38MnB5 and 27MnCrB5-2 and the corresponding grades with requirements on hardenability (see Table 5) are shearable in the untreated condition.

7.4 Structure

7.4.1 All steels shall have a fine grain structure with an austenite grain size of 5 or finer, when tested in accordance with EN ISO 643. For verification see A.2.

7.4.2 The steels shall have a degree of cleanness corresponding to the special steel quality (see A.3 and EN 10083-1:2006, Annex E).

7.5 Internal soundness

Where appropriate, requirements relating to the internal soundness of products shall be agreed at the time of enquiry and order, if possible with reference to European standards. EN 10160 specifies requirements of ultrasonic testing of flat products of thickness equal to or greater than 6 mm and EN 10308 specifies requirements of ultrasonic testing of steel bars (see A.4).

7.6 Surface quality

7.6.1 All products shall have a smooth finish appropriate to the manufacturing processes applied, see also 6.3.3.

7.6.2 Minor surface imperfections which may occur also under normal manufacturing conditions, such as scores originating from rolled-in scale in the case of hot-rolled products, shall not be regarded as defects.

---

EN 10083-3:2006 (E)

7.6.3 Where appropriate, requirements relating to the surface quality of the products shall be agreed upon at the time of enquiry and order, if possible with reference to European Standards.

Sheet/plate and wide flats are delivered with surface class A, subclass 1 according to EN 10163-2 unless otherwise agreed at the time of enquiry and order.

Bars and rods are delivered with surface class A according to EN 10221 unless otherwise agreed at the time of enquiry and order.

7.6.4 Requirements relating to the permissible depth of decarburization may be agreed at the time of enquiry and order.

The depth of decarburization shall be determined in accordance with the micrographic method specified in EN ISO 3887.

7.6.5 If suitability of bars and rods for bright drawing is required, this shall be agreed at the time of enquiry and order.

7.6.6 The removal of surface defects by welding shall only be permitted with the approval of the customer or his representative.

If surface discontinuities are repaired, the method and maximum depth of removal shall be agreed at the time of enquiry and order.

7.7 Dimensions, tolerances on dimensions and shape

The nominal dimensions, tolerances on dimensions and shape for the product shall be agreed at the time of enquiry and order, if possible, with reference to the dimensional standards applicable (see EN 10083-1:2006, Annex D).

8 Inspection

8.1 Testing procedures and types of documents

8.1.1 Products complying with this document shall be ordered and delivered with one of the inspection documents as specified in EN 10204. The type of document shall be agreed upon at the time of enquiry and order. If the order does not contain any specification of this type, a test report shall be issued.

8.1.2 For the information to be included in a test report, see EN 10083-1:2006, 8.1.2.

8.1.3 For the information to be included in an inspection certificate, see EN 10083-1:2006 8.1.3.

8.1.4 Unless otherwise agreed at the time of the order, inspection of surface quality and dimensions shall be carried out by the manufacturer.

8.2 Frequency of testing

8.2.1 Sampling

Sampling shall be in accordance with Table 10.

8.2.2 Test units

The test units and the extent of testing shall be in accordance with Table 10.

---

EN 10083-3:2006 (E)

8.3 Tests to be carried out for specific inspection

8.3.1 Verification of hardenability, hardness and mechanical properties

For steels being ordered without hardenability requirements, i.e. without the symbol +H, +HH or +HL in the designation, the hardness requirements or mechanical properties given for the relevant heat-treatment condition in Table 1, Column 8, subclause 2, shall with the following exception be verified. The requirement given in Table 1, Footnote a (mechanical properties of reference test pieces), is only to be verified if supplementary requirement A.1 is ordered.

For steels being ordered with the symbol +H, +HH or +HL in the designation (see Tables 5 and 6), unless otherwise agreed, only hardenability requirements according to Table 5 or 6 shall be verified.

8.3.2 Visual and dimensional inspection

A sufficient number of products shall be inspected to ensure compliance with the specification.

9 Preparation of samples and test pieces

9.1 Selection and preparation of samples for chemical analysis

The preparation of samples for product analysis shall be in accordance with EN ISO 14284.

9.2 Location and orientation of samples and test pieces for mechanical tests

9.2.1 Preparation of samples

Preparation of samples shall be in accordance with Table 10 and EN 10083-1:2006, 9.2.1.

9.2.2 Preparation of test pieces

Preparation of test pieces shall be in accordance with Table 10 and EN 10083-1:2006, 9.2.2.

9.3 Location and preparation of samples for hardness and hardenability tests

See Table 10.

9.4 Identification of samples and test pieces

Samples and test pieces shall be marked so that the original products and their location and orientation in the product is known.

10 Test methods

10.1 Chemical analysis

See EN 10083-1:2006, 10.1.

10.2 Mechanical tests

See Table 10 and EN 10083-1:2006, 10.2.

---

EN 10083-3:2006 (E)

10.3 Hardness and hardenability tests

10.3.1 Hardness in treatment conditions +A and +S

For products in treatment conditions +A (soft annealed) and +S (treated to improve shearability), the hardness shall be measured in accordance with EN ISO 6506-1.

10.3.2 Verification of hardenability

As far as available the manufacturer has the option to verify the hardenability by calculation. The calculation method is left to the discretion of the manufacturer. If agreed at the time of enquiry and order the manufacturer shall give sufficient information about the calculation for the customer to confirm the result.

If a calculation formula is not available or in the case of dispute an end quench hardenability test shall be carried out in accordance with EN ISO 642. The temperature for quenching shall comply with table 11. The hardness values shall be determined in accordance with EN ISO 6508-1, scale C.

10.3.3 Surface hardness

The surface hardness of steels after flame or induction hardening (see Table 9) shall be determined in accordance with EN ISO 6508-1, scale C.

10.4 Retests

See EN 10083-1:2006, 10.4.

11 Marking, labelling, packaging

The manufacturer shall mark the products or the bundles or boxes in a suitable way so that it is possible to determine the cast, the steel grade and the origin of the delivery (see A.6).

METALLURGICAL QUALITY CONTROL
BHARAT FORGE LTD.
MUNDHWA, PUNE - 411 036.

---

EN 10083-3:2006 (E)

Table 1 — Combinations of usual heat-treatment conditions at delivery, product forms and requirements as specified in Tables 3 to 8

| 1 | 2 | 3 | 4 | 5 | 6 | 7 | 8 | 9 |
| --- | --- | --- | --- | --- | --- | --- | --- | --- |
| 1 | Heat treatment condition at delivery | Symbol | Semi-finished products | Bars | Rod | Flat products | Hammer and drop forgings |  |  |
|  |  |  |  |  |  |  |  |  |  |
|  |  |  |  |  |  |  |  |  |  |
|  |  |  |  |  |  |  |  |  |  |
|  |  |  |  |  |  |  |  |  |  |
|  |  |  |  |  |  |  |  |  |  |
|  |  |  |  |  |  |  |  |  |  |
|  |  |  |  |  |  |  |  |  |  |
|  |  |  |  |  |  |  |  |  |  |
|  |  |  |  |  |  |  |  |  |  |
|  |  |  |  |  |  |  |  |  |  |
|  |  |  |  |  |  |  |  |  |  |
|  |  |  |  |  |  |  |  |  |  |
|  |  |  |  |  |  |  |  |  |  |
|  |  |  |  |  |  |  |  |  |  |
|  |  |  |  |  |  |  |  |  |  |
|  |  |  |  |  |  |  |  |  |  |
|  |  |  |  |  |  |  |  |  |  |
|  |  |  |  |  |  |  |  |  |  |
|  |  |  |  |  |  |  |  |  |  |
|  |  |  |  |  |  |  |  |  |  |
|  |  |  |  |  |  |  |  |  |  |
|  |  |  |  |  |  |  |  |  |  |
|  |  |  |  |  |  |  |  |  |  |
|  |  |  |  |  |  |  |  |  |  |
|  |  |  |  |  |  |  |  |  |  |
|  |  |  |  |  |  |  |  |  |  |
|  |  |  |  |  |  |  |  |  |  |
|  |  |  |  |  |  |  |  |  |  |
|  |  |  |  |  |  |  |  |  |  |
|  |  |  |  |  |  |  |  |  |  |
|  |  |  |  |  |  |  |  |  |  |
|  |  |  |  |  |  |  |  |  |  |
|  |  |  |  |  |  |  |  |  |  |
|  |  |  |  |  |  |  |  |  |  |
|  |  |  |  |  |  |  |  |  |  |
|  |  |  |  |  |  |  |  |  |  |
|  |  |  |  |  |  |  |  |  |  |
|  |  |  |  |  |  |  |  |  |  |
|  |  |  |  |  |  |  |  |  |  |
|  |  |  |  |  |  |  |  |  |  |
|  |  |  |  |  |  |  |  |  |  |
|  |  |  |  |  |  |  |  |  |  |
|  |  |  |  |  |  |  |  |  |  |
|  |  |  |  |  |  |  |  |  |  |
|  |  |  |  |  |  |  |  |  |  |
|  |  |  |  |  |  |  |  |  |  |
|  |  |  |  |  |  |  |  |  |  |
|  |  |  |  |  |  |  |  |  |  |
|  |  |  |  |  |  |  |  |  |  |
|  |  |  |  |  |  |  |  |  |  |
|  |  |  |  |  |  |  |  |  |  |
|  |  |  |  |  |  |  |  |  |  |
|  |  |  |  |  |  |  |  |  |  |
|  |  |  |  |  |  |  |  |  |  |
|  |  |  |  |  |  |  |  |  |  |
|  |  |  |  |  |  |  |  |  |  |
|  |  |  |  |  |  |  |  |  |  |
|  |  |  |  |  |  |  |  |  |  |
|  |  |  |  |  |  |  |  |  |  |
|  |  |  |  |  |  |  |  |  |  |
|  |  |  |  |  |  |  |  |  |  |
|  |  |  |  |  |  |  |  |  |  |
|  |  |  |  |  |  |  |  |  |  |
|  |  |  |  |  |  |  |  |  |  |
|  |  |  |  |  |  |  |  |  |  |
|  |  |  |  |  |  |  |  |  |  |
|  |  |  |  |  |  |  |  |  |  |
|  |  |  |  |  |  |  |  |  |  |
|  |  |  |  |  |  |  |  |  |  |
|  |  |  |  |  |  |  |  |  |  |
|  |  |  |  |  |  |  |  |  |  |
|  |  |  |  |  |  |  |  |  |  |
|  |  |  |  |  |  |  |  |  |  |
|  |  |  |  |  |  |  |  |  |  |
|  |  |  |  |  |  |  |  |  |  |
|  |  |  |  |  |  |  |  |  |  |
|  |  |  |  |  |  |  |  |  |  |
|  |  |  |  |  |  |  |  |  |  |
|  |  |  |  |  |  |  |  |  |  |
|  |  |  |  |  |  |  |  |  |  |
|  |  |  |  |  |  |  |  |  |  |
|  |  |  |  |  |  |  |  |  |  |
|  |  |  |  |  |  |  |  |  |  |
|  |  |  |  |  |  |  |  |  |  |
|  |  |  |  |  |  |  |  |  |  |
|  |  |  |  |  |  |  |  |  |  |
|  |  |  |  |  |  |  |  |  |  |
|  |  |  |  |  |  |  |  |  |  |
|  |  |  |  |  |  |  |  |  |  |
|  |  |  |  |  |  |  |  |  |  |
|  |  |  |  |  |  |  |  |  |  |
|  |  |  |  |  |  |  |  |  |  |
|  |  |  |  |  |  |  |  |  |  |
|  |  |  |  |  |  |  |  |  |  |
|  |  |  |  |  |  |  |  |  |  |
|  |  |  |  |  |  |  |  |  |  |
|  |  |  |  |  |  |  |  |  |  |
|  |  |  |  |  |  |  |  |  |  |
|  |  |  |  |  |  |  |  |  |  |
|  |  |  |  |  |  |  |  |  |  |
|  |  |  |  |  |  |  |  |  |  |
|  |  |  |  |  |  |  |  |  |  |
|  |  |  |  |  |  |  |  |  |  |
|  |  |  |  |  |  |  |  |  |  |
|  |  |  |  |  |  |  |  |  |  |
|  |  |  |  |  |  |  |  |  |  |
|  |  |  |  |  |  |  |  |  |  |
|  |  |  |  |  |  |  |  |  |  |
|  |  |  |  |  |  |  |  |  |  |
|  |  |  |  |  |  |  |  |  |  |
|  |  |  |  |  |  |  |  |  |  |
|  |  |  |  |  |  |  |  |  |  |
|  |  |  |  |  |  |  |  |  |  |
|  |  |  |  |  |  |  |  |  |  |
|  |  |  |  |  |  |  |  |  |  |
|  |  |  |  |  |  |  |  |  |  |
|  |  |  |  |  |  |  |  |  |  |
|  |  |  |  |  |  |  |  |  |  |
|  |  |  |  |  |  |  |  |  |  |
|  |  |  |  |  |  |  |  |  |  |
|  |  |  |  |  |  |  |  |  |  |
|  |  |  |  |  |  |  |  |  |  |
|  |  |  |  |  |  |  |  |  |  |
|  |  |  |  |  |  |  |  |  |  |
|  |  |  |  |  |  |  |  |  |  |
|  |  |  |  |  |  |  |  |  |  |
|  |  |  |  |  |  |  |  |  |  |
|  |  |  |  |  |  |  |  |  |  |
|  |  |  |  |  |  |  |  |  |  |
|  |  |  |  |  |  |  |  |  |  |
|  |  |  |  |  |  |  |  |  |  |
|  |  |  |  |  |  |  |  |  |  |
|  |  |  |  |  |  |  |  |  |  |
|  |  |  |  |  |  |  |  |  |  |
|  |  |  |  |  |  |  |  |  |  |
|  |  |  |  |  |  |  |  |  |  |
|  |  |  |  |  |  |  |  |  |  |
|  |  |  |  |  |  |  |  |  |  |
|  |  |  |  |  |  |  |  |  |  |
|  |  |  |  |  |  |  |  |  |  |
|  |  |  |  |  |  |  |  |  |  |
|  |  |  |  |  |  |  |  |  |  |
|  |  |  |  |  |  |  |  |  |  |
|  |  |  |  |  |  |  |  |  |  |
|  |  |  |  |  |  |  |  |  |  |
|  |  |  |  |  |  |  |  |  |  |
|  |  |  |  |  |  |  |  |  |  |
|  |  |  |  |  |  |  |  |  |  |
|  |  |  |  |  |  |  |  |  |  |
|  |  |  |  |  |  |  |  |  |  |
|  |  |  |  |  |  |  |  |  |  |
|  |  |  |  |  |  |  |  |  |  |
|  |  |  |  |  |  |  |  |  |  |
|  |  |  |  |  |  |  |  |  |  |
|  |  |  |  |  |  |  |  |  |  |
|  |  |  |  |  |  |  |  |  |  |
|  |  |  |  |  |  |  |  |  |  |
|  |  |  |  |  |  |  |  |  |  |
|  |  |  |  |  |  |  |  |  |  |
|  |  |  |  |  |  |  |  |  |  |
|  |  |  |  |  |  |  |  |  |  |
|  |  |  |  |  |  |  |  |  |  |
|  |  |  |  |  |  |  |  |  |  |
|  |  |  |  |  |  |  |  |  |  |
|  |  |  |  |  |  |  |  |  |  |
|  |  |  |  |  |  |  |  |  |  |
|  |  |  |  |  |  |  |  |  |  |
|  |  |  |  |  |  |  |  |  |  |
|  |  |  |  |  |  |  |  |  |  |
|  |  |  |  |  |  |  |  |  |  |
|  |  |  |  |  |  |  |  |  |  |
|  |  |  |  |  |  |  |  |  |  |
|  |  |  |  |  |  |  |  |  |  |
|  |  |  |  |  |  |  |  |  |  |
|  |  |  |  |  |  |  |  |  |  |
|  |  |  |  |  |  |  |  |  |  |
|  |  |  |  |  |  |  |  |  |  |
|  |  |  |  |  |  |  |  |  |  |
|  |  |  |  |  |  |  |  |  |  |
|  |  |  |  |  |  |  |  |  |  |
|  |  |  |  |  |  |  |  |  |  |
|  |  |  |  |  |  |  |  |  |  |
|  |  |  |  |  |  |  |  |  |  |
|  |  |  |  |  |  |  |  |  |  |
|  |  |  |  |

---

EN 10083-3:2006 (E)

Table 2 — Surface condition at delivery

|  | 1 | 2 | 3 | 4 | 5 | 6 | 7 | 8 | 9 |
| --- | --- | --- | --- | --- | --- | --- | --- | --- | --- |
| 1 | Surface condition at delivery | Symbol | Semi-finished products (such as blooms, billets) | Bars | Rod | Flat products | Hammer and drop forgings (see note 2 in EN 10083-1:2006, Clause 1) | Notes |
| 2 | Unless otherwise agreed | Hot worked | None or +HW | x | x | x | x | x | - |
| 3 | Unformed continuously cast | +CC | x | - | - | - | - | - |
| 4 | Hot worked and pickled | +PI | x | x | x | x | x | a |
| 5 | Hot worked and blast cleaned | +BC | x | x | x | x | x | a |
| 6 | Hot worked and rough machined | +RM | - | x | x | - | x | - |
| 7 | Others | - | - | - | - | - | - | - |
| a | In addition, it may be agreed that the products be oiled or, where appropriate, limed or phosphated. |  |  |  |  |  |  |  |  |

PRINTED BY BSB WITH THE PERMISSION OF BEUTH VERLAG FOR BHARAT FORGE LIMITED - PUNE

---

EN 10083-3:2006 (E)

Table 3 — Steel grades and chemical composition (cast analysis)

| Steel designation | Name | Number | C | Si max. | Mn | P max. | S | Cr | Mo | Ni | V | B |
|------------------|------|--------|---|---------|----|-------|---|----|----|----|----|----|
| 38Cr2 | 1.7003 | 0,35 to 0,42 | 0,40 | 0,50 to 0,80 | 0,025 | max. 0,035 | 0,40 to 0,60 | - | - | - | - |
| 46Cr2 | 1.7006 | 0,42 to 0,50 | 0,40 | 0,50 to 0,80 | 0,025 | max. 0,035 | 0,40 to 0,60 | - | - | - | - |
| 34Cr4 | 1.7033 | 0,30 to 0,37 | 0,40 | 0,80 to 0,90 | 0,025 | max. 0,035 | 0,80 to 1,20 | - | - | - | - |
| 34CrMo4 | 1.7037 | 0,20 to 0,40 | 0,020 to 0,040 | - | - | - | - | - | - | - | - |
| 37Cr4 | 1.7034 | 0,34 to 0,41 | 0,40 | 0,80 to 0,90 | 0,025 | max. 0,035 | 0,80 to 1,20 | - | - | - | - |
| 37CrMo4 | 1.7038 | 0,20 to 0,40 | 0,020 to 0,040 | - | - | - | - | - | - | - | - |
| 41Cr4 | 1.7035 | 0,38 to 0,45 | 0,40 | 0,80 to 0,90 | 0,025 | max. 0,035 | 0,90 to 1,20 | - | - | - | - |
| 41CrMo4 | 1.7039 | 0,20 to 0,40 | 0,020 to 0,040 | - | - | - | - | - | - | - | - |
| 25CrMo4 | 1.7218 | 0,22 to 0,29 | 0,40 | 0,80 to 0,90 | 0,025 | max. 0,035 | 0,90 to 1,20 | 0,15 to 0,30 | - | - | - |
| 25CrMo4S4 | 1.7213 | 0,20 to 0,40 | - | - | - | - | - | - | - | - | - |
| 34CrMo4 | 1.7220 | 0,30 to 0,37 | 0,40 | 0,80 to 0,90 | 0,025 | max. 0,035 | 0,90 to 1,20 | 0,15 to 0,30 | - | - | - |
| 34CrMo4S4 | 1.7226 | 0,20 to 0,40 | - | - | - | - | - | - | - | - | - |
| 42CrMo4 | 1.7225 | 0,38 to 0,45 | 0,40 | 0,80 to 0,90 | 0,025 | max. 0,035 | 0,90 to 1,20 | 0,15 to 0,30 | - | - | - |
| 42CrMo4S4 | 1.7227 | 0,20 to 0,40 | - | - | - | - | - | - | - | - | - |
| 50CrMo4 | 1.7228 | 0,48 to 0,54 | 0,40 | 0,50 to 0,80 | 0,025 | max. 0,035 | 0,90 to 1,20 | 0,15 to 0,30 | - | - | - |
| 34CrNiMo6 | 1.8552 | 0,30 to 0,38 | 0,40 | 0,50 to 0,80 | 0,025 | max. 0,035 | 1,30 to 1,70 | 0,15 to 0,30 | 1,30 to 1,70 | - | - |
| 30CrNiMo8 | 1.8550 | 0,26 to 0,34 | 0,40 | 0,50 to 0,80 | 0,025 | max. 0,035 | 1,80 to 2,20 | 0,30 to 0,50 | 1,80 to 2,20 | - | - |
| 35NiCr6 | 1.5815 | 0,30 to 0,37 | 0,40 | 0,80 to 0,90 | 0,025 | max. 0,025 | 0,80 to 1,10 | - | - | 1,20 to 1,60 | - |
| 36NiCrMo18 | 1.8773 | 0,32 to 0,39 | 0,40 | 0,50 to 0,80 | 0,025 | max. 0,025 | 1,60 to 2,00 | 0,25 to 0,45 | 3,6 to 4,1 | - | - |
| 39NiCrMo3 | 1.8510 | 0,35 to 0,43 | 0,40 | 0,50 to 0,80 | 0,025 | max. 0,035 | 0,60 to 1,00 | 0,15 to 0,25 | 0,70 to 1,00 | - | - |
| 30NiCrMo16-6 | 1.6747 | 0,26 to 0,33 | 0,40 | 0,50 to 0,80 | 0,025 | max. 0,025 | 1,20 to 1,50 | 0,30 to 0,60 | 3,3 to 4,3 | - | - |
| 51CrV4 | 1.8159 | 0,47 to 0,55 | 0,40 | 0,70 to 1,10 | 0,025 | max. 0,025 | 0,90 to 1,20 | - | - | 0,10 to 0,25 | - |
| 20MnB5 | 1.5530 | 0,17 to 0,23 | 0,40 | 1,10 to 1,40 | 0,025 | max. 0,035 | - | - | - | - | 0,0008 to 0,0050 |
| 30MnB5 | 1.5531 | 0,27 to 0,33 | 0,40 | 1,15 to 1,45 | 0,025 | max. 0,035 | - | - | - | - | 0,0008 to 0,0050 |
| 38MnB5 | 1.5532 | 0,36 to 0,42 | 0,40 | 1,15 to 1,45 | 0,025 | max. 0,035 | - | - | - | - | 0,0008 to 0,0050 |
| 27MnCrB5-2 | 1.7182 | 0,24 to 0,30 | 0,40 | 1,10 to 1,40 | 0,025 | max. 0,035 | 0,30 to 0,60 | - | - | - | 0,0008 to 0,0050 |
| 33MnCrB5-2 | 1.7185 | 0,30 to 0,38 | 0,40 | 1,20 to 1,50 | 0,025 | max. 0,035 | 0,30 to 0,60 | - | - | - | 0,0008 to 0,0050 |
| 39MnCrB6-2 | 1.7189 | 0,36 to 0,42 | 0,40 | 1,40 to 1,70 | 0,025 | max. 0,035 | 0,30 to 0,60 | - | - | - | 0,0008 to 0,0050 |

* Elements not quoted in this table shall not be intentionally added to the steel without the agreement of the purchaser, other than for the purpose of finishing the heat and for boron to have its effect on the hardenability. All reasonable precautions shall be taken to prevent the addition of such elements from scrap or other material used in the manufacture which affect the hardenability, mechanical properties and applicability.
> Where requirements are made on hardenability (see Tables 5 and 6) or on the mechanical properties in the quenched and tempered condition (see Table 8), slight deviations from the limits for the cast analysis are permissible, except for the elements carbon, phosphorus and sulfur; the deviations shall not exceed the specifications of Table 4.
> Steels with improved machinability as a result of the addition of higher sulphur contents up to around 0,10% S (including resulphurized steels with controlled inclusion content (e.g. Ca-treatment)) may be supplied on request. In this case the upper limit for the manganese content may be increased by 0,15%.

---

EN 10083-3:2006 (E)

Table 4 — Permissible deviations between the product analysis and the limiting values given in Table 3 for the cast analysis

| Element | Permissible maximum content in the cast analysis % by mass | Permissible deviationa % by mass |
| --- | --- | --- |
| C | ≤ 0,55 | ± 0,02 |
| Si | ≤ 0,40 | + 0,03 |
| Mn | ≤ 1,00 | ± 0,04 |
| > 1,00 | ≤ 1,70 | ± 0,05 |
| P | ≤ 0,025 | + 0,005 |
| S | ≤ 0,040 | + 0,005b |
| Cr | ≤ 2,00 | ± 0,05 |
| > 2,00 | ≤ 2,20 | ± 0,10 |
| Mo | ≤ 0,30 | ± 0,03 |
| > 0,30 | ≤ 0,60 | ± 0,04 |
| Ni | ≤ 2,00 | ± 0,05 |
| > 2,00 | ≤ 4,3 | ± 0,07 |
| V | ≤ 0,25 | ± 0,02 |
| B | ≤ 0,0050 | ± 0,0003 |

a ± means that in one cast, the deviation may occur over the upper value or under the lower value of the specified range in Table 3, but not both at the same time.

b For steels with a specified sulphur range of 0,020% to 0,040% according to cast analysis, the permissible deviation is ± 0,005%.

---

EN 10083-3:2006 (E)

Table 5 — Limiting values for the "C" scale Rockwell hardness for special steel grades with (normal) hardenability requirements (+H grades)

| Steel designation | Symbol | Limits of range | Distance in mm from quenched end | Hardness in HRC |
|------------------|--------|----------------|--------------------------------|-----------------|
| Name             | Number | 1.5            | 3                             | 5               | 7               | 9               | 11              | 13              | 15              | 20              | 25              | 30              | 35              | 40              | 45              | 50              |
| 30Cr2            | 1.7003 | +H             | max.                          | 59              | 57              | 54              | 49              | 43              | 39              | 37              | 35              | 32              | 30              | 27              | -               | -               | -               |
| 46Cr2            | 1.7006 | +H             | max.                          | 63              | 61              | 59              | 57              | 53              | 47              | 42              | 39              | 36              | 33              | 32              | -               | -               | -               |
| 34Cr4            | 1.7033 | +H             | max.                          | 57              | 57              | 56              | 54              | 52              | 49              | 48              | 44              | 39              | 37              | 35              | 34              | 33              | 32              |
| 34Cr4S           | 1.7037 | +H             | min.                          | 49              | 48              | 45              | 41              | 35              | 32              | 29              | 27              | 23              | 21              | 20              | -               | -               | -               |
