Repository: durvibangera/yes

File: E Books Updated_md/DIN/DIN2017100.md
Global Marketing for Tube & Pipe                                                                                                 www.TubeSolution.com 
DIN 17100 STEELS FOR GENERAL STRUCTURAL PURPOSES 
 
1. Scope 
1.1 This Standard applies to steel sections (including wide flange beams), steel bars, wire rod, flat products(strip, plate, wide flats) seamless and welded, square and rectangular 
hollow sections, forgings and semi-finished products in the general structural steels named in Tables 1 to 3 which are delivered in the hot formed or normalized condition after 
production. 
1.2 products from steels according to this Standard are for use in welded (but see Section 834.2), riveted and screwed structural components, They are not intended for heat 
treatment - apart from stress-relieving heat treatment and normalizing. 
1.3 This Standard does not cover the following products from steels for general structural purposes: Seamless and welded tubes and precision steel tubes [see DIN 1626 Part 1 to 
Part 4, DIN 1629 Part 1 to part4, DIN 2391 Part2, DIN 2393 part 2, DIN 2394, DIN 2395 Part 2, DIN 2395 part3]. 
Steel castings (See DIN 1681). 
Cold rolled flat products without coating (see DIN 1623 Part2, new version in preparation). 
Flat steel products with coatings(DIN Standards in preparation). 
Bright finished steel (see DN 1652). 
Cold rolled sections (see DIN 17118). 
Cold finished steel hollow sections (DIN Standards in preparation). 
For notes on Standards and standard-tupe publications for steels with adjacent fields of application see the end of this Standard. 
Chemical composition 
Steel grade 
Chemical composition in % by wt. 
Chemical composition in % by wt.  
Ladle analysis 
Sample analysis 
C 
C 
Material number
for product thicknesses in mm 
for product thicknesses in mm 
Code 
number
new 
previous
Type 
of 
deoxidation1)
16Max
>16 
32Max
>30 
40Max
>40 
63Max
>63 
100Max
>100
P 
S 
N2) 
Additional 
nitrogen 
combining 
elements 
(e. g. at 
least 
0.020% 
Al total) 
16Max
>16 
32Max
>30 
40Max
>40 
63Max
>63 
100Max
>100
P 
S 
N2) 
Steel 
Grade
St33 
1.0035 1.0033
Optional 
- 
- 
- 
- 
- 
- 
- 
- 
- 
- 
-<  
- 
- 
- 
- 
- 
- 
- 
- 
- 


---

Global Marketing for Tube & Pipe                                                                                                 www.TubeSolution.com 
St37.2 
USt37.2 
RSt37.2 
St37.3
1.0037 
1.0036 
1.0038 
1.0116
- 
1.0112
1.0114
1.0116
Optional 
U 
P 
RR 
0.17 
0.17 
0.17 
0.17 
0.20 
0.20 
0.17 
0.17 
0.20 
0.20 
0.17 
0.17
0.20 
0.20 
0.20 
0.17 
0.20 
0.20 
0.20 
0.17 
0.050 
0.050 
0.050 
0.040
0.050 
0.050 
0.050 
0.040
0.009 
0.007 
0.009 
- 
- 
- 
- 
yes 
0.21 
0.21 
0.19 
0.19 
0.25 
0.25 
0.19 
0.19 
0.25 
0.25 
0.19 
0.19 
0.25 
0.25 
0.22 
0.19 
0.25 
0.25 
0.33 
0.19 
0.065 
0.065 
0.060 
0.050
0.065 
0.065 
0.060 
0.050
0.010 
0.09 
0.010 
- 
St37.2 
USt37.2 
RSt37.2 
St37.3
St44.2 
St44.3
1.0044 
1.0144
- 
- 
R 
RR 
0.21 
0.20 
0.21 
0.20 
0.21 
0.20
0.22 
0.20 
0.22 
0.20 
0.050 
0.040
0.050 
0.040
0.009 
- 
- 
yes 
0.24 
0.23 
0.24 
0.23 
0.24 
0.23 
0.25 
0.23 
0.25 
0.23 
0.060 
0.050
0.060 
0.050
0.010 
- 
St44.2 
St44.3
St52.33) 1.0570 1.0841
RR 
0.204) 0.204) 0.22
0.22 
0.22 
 
0.040 0.040 - 
yes 
0.226) 0.226) 0.24 
0.24 
0.24 
 
0.050 0.060 - 
St52.3
St50.2
1.0050 1.0532
R 
-5) 
-5) 
-5) 
-5) 
-5) 
- 
0.050 0.050 0.009 - 
- 
- 
- 
- 
- 
- 
0.060 0.060 0.010 St50.2
St60.2
1.0060 1.0542
R 
-5) 
-5) 
-5) 
-5) 
-5) 
- 
0.050 0.050 0.009 - 
- 
- 
- 
- 
- 
- 
0.060 0.060 0.010 St60.2
St70.2
1.0070 1.0632
R 
-5) 
-5) 
-5) 
-5) 
-5) 
- 
0.050 0.050 0.009 - 
- 
- 
- 
- 
- 
- 
0.060 0.060 0.010 St70.2
1) U rimming. R killed (including balanced steel), RR special killed 
2) It is permissible to exceed the maximum value indicated, provided a phosphorous content per 0.001% N of 0.005% P below the maximum value indicated is maintained. THe nitrogen content 
may not, however, exceed a value of 0.0012%N in the ladle analysis and 0.0014%N in the sample analysis. 
3) The content may not exceed 0.55%Si and 1.60% Mn in the ladle analysis or 0.60%Si and 1.70% Mn in the sample analysis. 
4) Maximum 0.22% C for steels KSt 52-3 and RoSt 52-3 according to Table 3 
5) In the case of steels suitable for bright drawing according to Table 3 the following guide values for the carbon content can be assumed: 
0.30% C for Z St 50-2, 0.40% C for ZSt 60-2, 0.50% C for Z St 70-2 
Maximum 0.24% C for steels KSt 52-3 and RoSt 52-3 according to Table3 
 
Table 1. Grade classification and chemical composition of the steels 
Steel grade 
Chemical composition in % by wt. 
Ladle analysis 
C 
Code 
number 
Material number 
Type 
of 
deoxidation1) 
for product thicknesses in mm 
P 
S 
N2) 
Additional 
nitrogen 
combining 
elements (e. 
Steel Grade


---

Global Marketing for Tube & Pipe                                                                                                 www.TubeSolution.com 
 
new 
previous 
 
16Max 
>16 
32Max 
>30 
40Max
>40 
63Max 
>63 
100Max 
>100 
 
 
 
g. 
at 
least 
0.020% 
Al 
total) 
 
St33 
1.0035 
1.0033 
Optional 
- 
- 
- 
- 
- 
- 
- 
- 
- 
-<  
- 
St37.2 
USt37.2 
RSt37.2 
St37.3 
1.0037 
1.0036 
1.0038 
1.0116 
- 
1.0112 
1.014 
1.0116 
Optional 
U 
P 
RR 
0.17 
0.17 
0.17 
0.17 
0.20 
0.20 
0.17 
0.17 
0.20 
0.20 
0.17 
0.17 
0.20 
0.20 
0.20 
0.17 
0.20 0.20 
0.20 0.17
0.050 
0.050 
0.050 
0.040
0.050 
0.050 
0.050 
0.040
0.009 
0.007 
0.009 -
- 
- 
- 
yes 
St37.2 
USt37.2 
RSt37.2 
St37.3 
St44.2 
St44.3 
1.0044 
1.0144 
- 
- 
R 
RR 
0.21 
0.20 
0.21 
0.20 
0.21 
0.20 
0.22 
0.20 
0.22 0.20
0.050 
0.040
0.050 
0.040
0.009 -
- 
yes 
St44.2 
St44.3 
St52.33) 
1.0570 
1.0841 
RR 
0.204) 
0.204) 
0.22 
0.22 
0.22 
by 
agreement 
0.040
0.040
- 
yes 
St52.3 
St50.2 
1.0050 
1.0532 
R 
-5) 
-5) 
-5) 
-5) 
-5) 
- 
0.050
0.050
0.009
- 
St50.2 
St60.2 
1.0060 
1.0542 
R 
-5) 
-5) 
-5) 
-5) 
-5) 
- 
0.050
0.050
0.009
- 
St60.2 
St70.2 
1.0070 
1.0632 
R 
-5) 
-5) 
-5) 
-5) 
-5) 
- 
0.050
0.050
0.009
- 
St70.2 
1) U rimming. R killed (including balanced steel), RR special killed 
2) It is permissible to exceed the maximum value indicated, provided a phosphorous content per 0.001% N of 0.005% P below the maximum value indicated is maintained. 
The nitrogen content may not, however, exceed a value of 0.0012%N in the ladle analysis and 0.0014%N in the sample analysis. 
3) The content may not exceed 0.55%Si and 1.60% Mn in the ladle analysis or 0.60%Si and 1.70% Mn in the sample analysis. 
4) Maximum 0.22% C for steels KSt 52-3 and RoSt 52-3 according to Table 3 
5) In the case of steels suitable for bright drawing according to Table 3 the following guide values for the carbon content can be assumed: 
0.30% C for Z St 50-2, 0.40% C for ZSt 60-2, 0.50% C for Z St 70-2 
Maximum 0.24% C for steels KSt 52-3 and RoSt 52-3 according to Table3 
Steel grade 
Chemical composition in % by wt.  
Sample analysis 
C 
Code 
number 
Material number 
Type of deoxidation1)
for product thicknesses in mm 
P 
S 
N2) 
Steel Grade


---

Global Marketing for Tube & Pipe                                                                                                 www.TubeSolution.com 
 
new 
previous 
 
16Max 
>16 
32Max 
>30 
40Max 
>40 
63Max 
>63 
100Max 
>100 
 
 
 
 
St33 
1.0035 
1.0033 
Optional 
-<  
- 
- 
- 
- 
- 
- 
- 
- 
- 
St37.2 
USt37.2 
RSt37.2 
St37.3 
1.0037 
1.0036 
1.0038 
1.0116 
- 
1.0112 
1.014 
1.0116 
Optional 
U 
P 
RR 
0.21 0.21 
0.19 0.19
0.25 0.25 
0.19 0.19
0.25 0.25 
0.19 0.19
0.25 0.25 
0.22 0.19
0.25 
0.25 
0.33 0.19
0.065 
0.065 
0.060 
0.050 
0.065 
0.065 
0.060 
0.050 
0.010 
0.09 
0.010 -
St37.2 
USt37.2 
RSt37.2 
St37.3 
St44-2 
St44-3 
1.0044 
1.0144 
- 
- 
R 
RR 
0.24 0.23 0.24 0.23 0.24 0.23 0.25 0.23 0.25 0.23
0.060 
0.050 
0.060 
0.050 
0.010 -
St44.2 
St44.3 
St52-33) 
1.0570 
1.0841 
RR 
0.226) 
0.226) 
0.24 
0.24 
0.24 
by 
agreement 
0.050 
0.060 
- 
St52.3 
St50-2 
1.0050 
1.0532 
R 
- 
- 
- 
- 
- 
- 
0.060 
0.060 
0.010 
St50.2 
St60-2 
1.0060 
1.0542 
R 
- 
- 
- 
- 
- 
- 
0.060 
0.060 
0.010 
St60.2 
St70-2 
1.0070 
1.0632 
R 
- 
- 
- 
- 
- 
- 
0.060 
0.060 
0.010 
St70.2 
1) U rimming. R killed (including balanced steel), RR special killed 
2) It is permissible to exceed the maximum value indicated, provided a phosphorous content per 0.001% N of 0.005% P below the maximum value indicated is maintained. 
The nitrogen content may not, however, exceed a value of 0.0012%N in the ladle analysis and 0.0014%N in the sample analysis. 
3) The content may not exceed 0.55%Si and 1.60% Mn in the ladle analysis or 0.60%Si and 1.70% Mn in the sample analysis. 
4) Maximum 0.22% C for steels KSt 52-3 and RoSt 52-3 according to Table 3 
5) In the case of steels suitable for bright drawing according to Table 3 the following guide values for the carbon content can be assumed: 
0.30% C for Z St 50-2, 0.40% C for ZSt 60-2, 0.50% C for Z St 70-2 
Maximum 0.24% C for steels KSt 52-3 and RoSt 52-3 according to Table3 
 
Table 2. Mechanical and technological properties of the steels in the as-delivered condition and/or condition of treatment according to Section 8.4.1.2 
Mechanical and technological properties 1) 
Steel grade according to Table 1  
Tensile strength Rm 
for product thicknesses in mm 
Upper yield point ReH. 
for product thicknesses in mm 
< 3 
≥ 3 
≤100 
> 100 
≤16 
> 16 
≤ 40 
≥ 40 
≤ 63 
≥ 63
≤ 80
>80 
≤100
> 100 
Code 
number 
Material 
number 
N/㎟ 
N/㎟ 
St33 
1.0035 
310 up to 540 
290 
- 
185 
175 5) 
- 
- 
- 
- 


---

Global Marketing for Tube & Pipe                                                                                                 www.TubeSolution.com 
St37.2 USt37.2
1.0037  
1.0035 
235 
225 
215 
205 
195 
RSt37.2 St37.3
1.0038  
1.0116 
360up to 510 
340 up to 470
235 
225 
215 
215 
215 
St44-2 St44-3 
1.0044 
1.0144 
430 up to 580 
410 up to 540
275 
265 
255 
245 
235 
St52-3 
1.0570 
510 up to 680 
490 up to 630
355 
345 
335 
325 
315 
St50-2 
1.0050 
490 up to 660 
470 up to 610
295 
285 
275 
265 
255 
St60-2 
1.0060 
590 up to 770 
570 up to 710
335 
325 
315 
305 
295 
St70-2 
1.0070 
690 up to 900 
670 up to 830
by 
agreement
365 
355 
345 
335 
325 
by 
agreement
1) The values of the tensile test and the bending test apply to longitudinal specimens apart from flat products ≥ 600mm width from which transverse specimens are to be
taken. 
2) U hot formed, untreated, N normalized. Section 8.4.1.2 applies also. 
3) For notched-bar impact specimens with a width of less than 10mm the specifications according to Section 8.4.1.4 and Fig. 1 apply. 
4) The test result is the average value from three tests. Only one individual value may be lower than the minimum average value of 23 or 27J, and then only by a maximum 
of 30%. 
5) This value applies only to thicknesses up to 25mm. 
 
Table 2. (continued) 
Mechanical and technological properties 1) 
Elongation at rupture 
Bending test (180˚) 
ISO V-notch specimens (Longitudinal) 
(Gauge 
length 
Lo 
= 
80mm) 
(Gauge length Lo = 5 
do) 
for product thicknesses in mm 
(a Thickness of specimen) 
for product thicknesses in 
mm 
for product thicknesses in 
mm 
≥
0.5 
<1
≥
1<1.5
≥
1.5
<2
≥
2
<2.5
≥
2.5
<3
≥ 
3
≤
40
≥ 
40
≤
63
≥ 
63
≤
100
>100 
<3 
≥ 3
≤63
≥63
≤
100
>100 
≥ 
10
≤
16 
3)
≥ 
16
≤
63
≥ 
63
≤
100
>100 
Steel 
grade 
 
Code- 
number
Position 
of specimen
% min.  
Position 
of 
specimen  
Mandrel diameter 
Condition
of 
treatment
2)  
Test 
temperature
℃ 
J min.  


---

Global Marketing for Tube & Pipe                                                                                                 www.TubeSolution.com 
St 33 
10
8 
11 
9  
12
10 
13 
11 
14
12 
18
16 
- 
- 
- 
2.5a
3a 
2.5a
3a 
- 
- 
U,N 
- 
- 
- 
- 
- 
St 37.2
USt 37.2
RSt 37.2
0.5a
1.5a
1a 
2a 
1.5a
2.5a
U,N 
U,N 
U,N  
+20 
+20 
+20  
27
27
27 
- 
- 
27 
- 
- 
-  
- 
- 
-  
St 37.3
17
15 
18 
16  
19
17 
20 
18 
21
19 
26
24 
25
23 
24
22 
0.5a
1a 
1a 
1.5a
1.5a
2a 
U 
N 
±0 
-20  
27
27 
27
27 
23
23 
by 
agreement 
St 44.2
U,N 
+20 
27  
- 
- 
St 44.3
14
12 
15 
13  
16
14 
17 
15 
18
16 
22
20 
21
19 
20
18 
2a 
2.5a
2.5a
3a 
3a 
3.5a
U 
N 
±0 
-20 
27
27
27
27
23
23
by 
agreement 
St 52.3
14
12 
15 
13  
16
14 
17 
15 
18
16 
22
20 
21
19 
20
18 
longitudinal 
transverse 
2a 
2.5a
2.5a
3a 
3a 
3.5a
by 
agreement
U 
N 
±0 
-20 
27
27
27
27
23
23
by 
agreement 
St 50.2
12
10 
13 
11  
14
12 
15 
13 
16
14 
20
18 
19
17 
18
16 
by 
agreement
- 
- 
- 
- 
- 
U,N 
- 
- 
- 
- 
- 
St 60.2
8 
6 
9 
7  
10
8 
11 
0  
12
10 
16
14 
15
13 
14
12 
- 
- 
- 
- 
- 
U,N 
- 
- 
- 
- 
- 
St 70.2
longitudinal
transverse 
4 
3 
5 
4  
6 
5 
7 
6  
8 
7 
11
10 
10
9 
9 
8 
 
- 
- 
- 
- 
- 
U,N 
- 
- 
- 
- 
- 
1), 2), 3) and 4) see page 4 
 
Table 6. Comparison of steel grades according to DIN 17 100 with the steels for general structural purposes covered in the Euronom and in the ISO Standards. 
Comparable steel grade according 
Steel grade 
according to DIN 17 100 
Euronorm 25 1) 
ISO 630 2) 
ISO 1052 3) 
St 33 
Fe 310 -0 
Fe 310-0 
- 
(St 37-1 4) 
St 37-2 
USt 37-2 
RSt 37-2 
St 37-3 U 
St 37-3 N 
Fe 360-A 
- 
Fe 360-BFU 
Fe 360-BFN 
Fe 360-C 
Fe 360-D  
Fe 360-A  
Fe 360-B 5) 
Fe 360-B 
Fe 360-B 5) 
Fe 360-C 
Fe 360-D 
- 
- 
- 
- 
- 
-  


---

Global Marketing for Tube & Pipe                                                                                                 www.TubeSolution.com 
- 
St 44.2 
St 44.3 U 
St 44.3 N 
Fe 430-A 
Fe 430-B 
Fe 430-C 
Fe 430-D  
Fe 430-A 
Fe 430-B 
Fe 430-C 
Fe 430-D  
- 
- 
- 
-  
- 
St 52.3 U 
St 52.3 N 
Fe 510-B 
Fe 510-C 
Fe 510-D  
Fe 510-B 
Fe 510-C 
Fe 510-D  
- 
- 
-  
(St 50.1) 4) 
St 50.2 
Fe 490-1 
Fe 490-2 
- 
-  
- 
Fe 490-2 
St 60.1) 4) 
St 60.2 
Fe 590-1 
Fe 590-2  
- 
-  
- 
Fe 590-2 
St 70.2 
Fe 690-2 
- 
Fe 690-2 
1) November 1972 edition 
2) Current ISO Draft (ISO DISI February 1976 
3) New version of ISO/R 1052 - 1969, current document 1713 N 307 of September 1977 
4) No longer covered in the present edition of DIN 17 100 
5) The type of caoxication can be agreed at the time of ordering  
 
Table 3 gives a survey of the steel grades with special service properties (see also Section 5.4.3). 
By comparison with the September 1965 edition of the DIN Standard, this edition also contains the grades which are suitable for rolled section shapling and for the manufacture 
of cold forming hollow sections with their own code letter (k) and their own material number.

File: E Books Updated_md/DIN/DIN2093-1992.md
上海久光弹簧有限公司是上海领先的碟形弹簧制造商，更多资讯请您访问http://www.shjiuguang.cn


---

本文档由上海久光弹簧有限公司整理编辑     技术支持021-67639080
上海久光弹簧有限公司是上海领先的碟形弹簧制造商，更多资讯请您访问http://www.shjiuguang.cn


---

上海久光弹簧有限公司是上海领先的碟形弹簧制造商，更多资讯请您访问http://www.shjiuguang.cn
本文档由上海久光弹簧有限公司整理编辑     技术支持021-67639080


---

上海久光弹簧有限公司是上海领先的碟形弹簧制造商，更多资讯请您访问http://www.shjiuguang.cn
本文档由上海久光弹簧有限公司整理编辑     技术支持021-67639080


---

上海久光弹簧有限公司是上海领先的碟形弹簧制造商，更多资讯请您访问http://www.shjiuguang.cn
本文档由上海久光弹簧有限公司整理编辑     技术支持021-67639080


---

上海久光弹簧有限公司是上海领先的碟形弹簧制造商，更多资讯请您访问http://www.shjiuguang.cn
本文档由上海久光弹簧有限公司整理编辑     技术支持021-67639080


---

上海久光弹簧有限公司是上海领先的碟形弹簧制造商，更多资讯请您访问http://www.shjiuguang.cn
本文档由上海久光弹簧有限公司整理编辑     技术支持021-67639080


---

上海久光弹簧有限公司是上海领先的碟形弹簧制造商，更多资讯请您访问http://www.shjiuguang.cn
本文档由上海久光弹簧有限公司整理编辑     技术支持021-67639080


---

上海久光弹簧有限公司是上海领先的碟形弹簧制造商，更多资讯请您访问http://www.shjiuguang.cn
本文档由上海久光弹簧有限公司整理编辑     技术支持021-67639080


---

上海久光弹簧有限公司是上海领先的碟形弹簧制造商，更多资讯请您访问http://www.shjiuguang.cn
本文档由上海久光弹簧有限公司整理编辑     技术支持021-67639080


---

上海久光弹簧有限公司是上海领先的碟形弹簧制造商，更多资讯请您访问http://www.shjiuguang.cn
本文档由上海久光弹簧有限公司整理编辑     技术支持021-67639080


---

本文档由上海久光弹簧有限公司整理编辑
技术支持：021-67639080
我公司始终致力于碟形弹簧DIN2093制造，产品质量稳定，客户满意度高！
图文传真：021-67639076
更多资讯请您访问：http://www.shjiuguang.cn

File: E Books Updated_md/DIN/DIN2391.md
Seamless precision steel tubes
Technical delivery conditions
DIN
2391
Part 2
Nahtlose Präzisionsstahlrohre mit besonderer Massgenauigkeit; Technische Lieferbedingungen
As it is current practice in standards published by the International Organization for Standardization (ISO), the comma has been used throughout as a decimal marker.
Dimensions in mm
1 Field of application
This Standard defines the technical delivery conditions for seamless precision steel tubes according to DIN 2391 Part 1 which are made from the steel grades listed in section 5.
Tubes according to this Standard are mainly used where accuracy to dimension and, possibly, small wall thicknesses and good surface condition are required.
2 Other relevant standards
DIN 2391 Part 1 Seamless precision steel tubes; dimensions
DIN 40 080 Methods and tables for random sample testing on the basis of qualitative features (attributive testing)
DIN 50 049 Certificates on material testing
DIN 50 135 Testing of metallic materials; drift expanding test for tubes
DIN 50 136 Testing of metallic materials; flattening test on tubes
DIN 50 140 Testing of metallic materials; tensile test on tubes and strips from tubes
DIN 50 145 Testing of metallic materials; tensile test
3 Quality grade
The tubes are supplied in the following quality grades:
A precision steel tubes intended primarily for mechanical stressing, without any particular quality requirement and without acceptance test certificate
B precision steel tubes intended primarily for mechanical stressing, with special quality requirement and exclusively with acceptance test certificate
C precision steel tubes with special requirement according to section 12. These special requirements and corresponding tests must be agreed, with the customer having to specify his requirements at the time of enquiry and on ordering.
4 Designation to be used on ordering
Orders for tubes must specify the following details:
a) quantity
b) reference to this Standard
c) quality grade
d) steel grade
e) condition on delivery
f) outside diameter and wall thickness, possibly also inside diameter and wall thickness or outside diameter and inside diameter
g) length to be delivered
h) certificate on material testing
For, e.g., 1000 m of seamless precision steel tube according to DIN 2391 Part 1, quality grade B, in St 35, condition on delivery: NBK, outside diameter d = 100 mm and wall thickness s = 3 mm, in exact lengths of 4000 mm, with acceptance test certificate 3.1 B according to DIN 50 049, the designation to be used on ordering reads:
1000 m tube DIN 2391 – B – St 35 NBK 100 X 3 X 4000 – 3.1 B
If no quality grade is specified, then the tubes are supplied in quality grade A.
If no length to be delivered is quoted, manufacturing lengths in accordance with section 10.3 are supplied.
Continued on pages 2 to 9

---

5 Material
The tubes must be manufactured from open hearth steel, electric steel or basic oxygen steel. The smelting process as well as the casting technique, is left to the manufacturer's discretion.
The steels must be cast as killed steels, rimming steel is only acceptable by special agreement and is only permissible for steel grade St 35.
Table 1 lists the relevant steel grades for this application:

Table 1. Steel grades

| Quality grade | Code number | Material number |
| --- | --- | --- |
| A and B | St 30 Si | 1.0211 |
|  | St 30 Al | 1.0212 |
|  | St 35 | 1.0308 |
|  | St 45 | 1.0408 |
|  | St 52 | 1.0580 |
| C | All steel grades according to quality grade A and B, as well as other steels, e.g. according to DIN 1651, DIN 17 210, DIN 17 100, DIN 17 211, DIN 17 200, DIN 17 212 |

6 Chemical composition
6.1 Table 2 contains data on the chemical composition of the steels. Small departures from these data which apply to the ladle analysis, are permissible if they do not impair the properties of the steel when in use.
6.2 In carrying out subsequent testing on the finished tube, the maximum permissible contents in terms of carbon, phosphorus and sulfur as defined by the ladle analysis of table 2 may be increased:
- in the case of deviations due to sampling and method of analysis by + 5%
- in the case of deviations due to segregation:
  - for rimming steels by + 20%
  - for killed steels by + 5%
of the particular maximum content.

Table 2. Steel grades and chemical composition of the steels (ladle analysis)

| Steel grade | Chemical composition | % |
| --- | --- | --- |
| Code number | Material number | C max. | Si max. | Mn | P max. | S max. |
| St 30 Si | 1.0211 | 0,10 | 0,30 | ≤ 0,55 | 0,040 | 0,040 |
| St 30 Al | 1.0212 | 0,10 | 0,05 | ≤ 0,55 | 0,040 | 0,040 |
| St 35 | 1.0308 | 0,17 | 0,35 | ≥ 0,40 | 0,050 | 0,050 |
| St 45 | 1.0408 | 0,21 | 0,35 | ≥ 0,40 | 0,050 | 0,050 |
| St 52 | 1.0580 | 0,22 | 0,55 | ≤ 1,60 | 0,050 | 0,050 |

1) This steel is deoxidized using aluminium.
2) In subsequent testing on the individual tube, the C-content must not exceed 0,25%.

7 Condition on delivery
The tubes are supplied in one of the conditions listed in table 3. Other conditions on delivery are specified in table 9 (quality grade C).

Table 3. Conditions on delivery

| Term | Symbol | Explanation |
| --- | --- | --- |
| Cold-finished/hard (cold-finished as-drawn) | BK | No heat treatment after the last cold-forming process. The tubes therefore have only low deformability. |
| Cold-finished/soft (lightly cold-worked) | BKW | After the last heat treatment there is a light finishing pass (cold drawing). With proper subsequent processing, the tube can be cold-formed (e.g. bent, expanded) within certain limits. |
| Annealed | GBK | After the final cold-forming process the tubes are annealed in a controlled atmosphere or under vacuum. |
| Normalized | NBK | The tubes are annealed above the upper transformation point in a controlled atmosphere or under vacuum. |

8 Mechanical and technological properties
8.1 The mechanical properties depend on the condition on delivery as defined in table 3.
8.2 In technological testing (drift expanding test and flattening test) the samples must comply with the requirements of sections 11.2.3.2 and 11.2.3.3.
8.3 In the case of other steel grades and/or other conditions on delivery then those specified in tables 2, 3 and 8, the mechanical and technological properties must be mutually agreed. In these cases, the tubes are supplied according to quality grade C.
8.4 The steels listed in table 2 are deemed to be suitable for welding because of their chemical composition and metallurgical treatment.
In the BK or BKW conditions on delivery, the mechanical properties are modified in the zone which has been subjected to heating. This should be taken into account (see DIN 8528 Part 1) in assessing the weldability of a component.

Table 4. Mechanical properties of the tubes at room temperature

| Steel grade | Condition on delivery | Cold-finished/ hard (BK) | Cold-finished/ soft (BKW) | Annealed (GBK) | Normalized (NBK) |
| --- | --- | --- | --- | --- | --- |
|  |  | Tensile strength Rm | Elongation at rupture A5 | Tensile strength Rm | Elongation at rupture A5 | Tensile strength Rm | Elongation at rupture A5 | Upper yield point Rpl | Elongation at rupture A5 |
|  |  | N/mm² | % min. | N/mm² | % min. | N/mm² | % min. | N/mm² | % min. |
| St 30 Si | 1.0211 | 400 | 8 | 330 | 12 | 280 | 30 | 290 to 420 | 215 | 30 |
| St 30 Al | 1.0212 | 400 | 8 | 330 | 12 | 280 | 30 | 290 to 420 | 215 | 30 |
| St 35 | 1.0308 | 440 | 6 | 370 | 10 | 315 | 25 | 340 to 470 | 235 | 25 |
| St 45 | 1.0408 | 540 | 5 | 470 | 8 | 390 | 21 | 440 to 570 | 255 | 21 |
| St 52 | 1.0580 | 590 | 4 | 540 | 7 | 490 | 22 | 490 to 630 | 355 | 22 |

3) The yield point for the annealed (GBK) condition on delivery is at least 50% of the (ultimate) tensile strength.
Depending upon the degree of deformation in the drawing operation, the yield point of tubes delivered in the cold-finished/hard (BK) and cold-finished/soft (BKW) conditions, may be increased to a level close to the tensile strength. In calculating the yield point, the following values are recommended: cold-finished/hard condition on delivery ≥ 80% of the tensile strength, cold-finished/soft condition on delivery ≥ 70% of the tensile strength.
4) In the case of tubes of outside diameter ≤ 30 mm, the wall thickness of which is ≤ 3 mm, the minimum value of the yield point is 10 N/mm² lower.

---

You are an expert OCR system for material test reports. Extract ALL text from this image with 100% accuracy.

CRITICAL REQUIREMENTS:
1. Extract EVERY single character, number, and symbol exactly as shown
2. Preserve ALL table structures with exact spacing and alignment
3. OUTPUT ONLY IN ENGLISH - Convert any Chinese, Hindi, or non-English text to proper English
4. For tables, use markdown table format with | separators
5. Include ALL test results, measurements, and specifications
6. Do not skip any data - extract everything visible
7. Maintain exact numerical precision (e.g., 14.55 not 14.5)
8. Replace any garbled or corrupted text with proper English equivalents

Focus especially on:
- Complete test results tables with all rows and columns
- All numerical values with exact decimal places
- Material specifications and standards
- Sample identification numbers
- Chemical composition data if present

IMPORTANT: Return ONLY clean English text. No Chinese characters, no garbled text, no corrupted symbols.

10.2 Straightness

The permissible deviation from straightness is 0.25 % of the measured length in the case of tubes having outside diameters exceeding 15 mm. In the case of tubes with yield points > 500 N/mm², the deviation from straightness may be up to 0.3 %. This deviation is measured between the tube and a straight line (chord) linking two arbitrary points 1000 mm apart. The maximum deviation from straightness, related to the overall tube length, must not, however, exceed 0.25 % of the tube length or 0.3 % in the case of yield points > 500 N/mm².

In the case of exact lengths under 1000 mm, the maximum deviation from straightness is 0.3 % related to the particular tube length.

In the case of tubes having a ratio of wall thickness to outside diameter of ≤ 1/20, the aforementioned values need not always be complied with.

Tubes with an outside diameter of ≤ 15 mm, are supplied straightened in accordance with normal commercial practice. If this type of tube is also to meet the above requirements, then this must be specially agreed at the time of ordering. Packing must be effected in such a manner that no impairment of the straightness takes place (e.g. packing in crates).

Special requirements in terms of straightness must be mutually agreed.

10.3 Lengths

Where tube lengths are concerned, the following distinctions are made:

a) Manufacturing lengths

between 2 and 7 m. These are the lengths delivered unless at the time of ordering special agreement has been reached concerning the tube length.

The proportion of lengths between 2 and 3 mm does not exceed 15 % of the quantity ordered, and these lengths are supplied in separate bundles.

b) Fixed lengths

with a permissible deviation of ± 500 mm from the length ordered, and underlengths of ≥ 2000 mm may make up at most 10 % of the quantity ordered and are delivered in separate bundles.

c) Exact lengths

Unless otherwise agreed, the following deviations are permissible:

up to 500 mm length: ± 2 mm

over 500 to 2000 mm length: ± 3 mm

over 2000 to 5000 mm length: ± 5 mm

over 5000 to 7000 mm length: ± 10 mm

over 7000 mm length: by agreement

10.4 Tube ends

The tubes must be parted off as accurately as possible perpendicularly to the tube axis. The tubes may be supplied with ends parted off in accordance with conventional part off procedures. This means that at the tube end there may be changes in diameter and also local reductions in wall thickness etc. This does not apply in the case of exact lengths.

If special finishing of the ends is required, this must be arranged by mutual agreement.

10.5 Excess deliveries and shortfall deliveries

Excess deliveries and shortfall deliveries, in relation to the number of metres length ordered, are permissible to the extent shown in table 6 as a function of their dimensions.

Table 6.

| Quantity ordered | Permissible deviation |
|------------------|-----------------------|
| ≤ 500            | ± 15                  |
| > 500            | ± 10                  |

---

You are an expert OCR system for material test reports. Extract ALL text from this image with 100% accuracy.

CRITICAL REQUIREMENTS:
1. Extract EVERY single character, number, and symbol exactly as shown
2. Preserve ALL table structures with exact spacing and alignment
3. OUTPUT ONLY IN ENGLISH - Convert any Chinese, Hindi, or non-English text to proper English
4. For tables, use markdown table format with | separators
5. Include ALL test results, measurements, and specifications
6. Do not skip any data - extract everything visible
7. Maintain exact numerical precision (e.g., 14.55 not 14.5)
8. Replace any garbled or corrupted text with proper English equivalents

Focus especially on:
- Complete test results tables with all rows and columns
- All numerical values with exact decimal places
- Material specifications and standards
- Sample identification numbers
- Chemical composition data if present

IMPORTANT: Return ONLY clean English text. No Chinese characters, no garbled text, no corrupted symbols.

**Table 7.**

| Quantity ordered | Permissible deviation |
|------------------|-----------------------|
| ≤ 500           | +20                   |
| > 500 ≤ 2000    | +15                   |
| > 2000          | +10                   |

**11 Testing**

**11.1 Tubes without acceptance test certificate (quality grade A or C)**

Testing is normally carried out by the manufacturer as part of the continuous quality control, the following tests being involved in this procedure:
a) surface inspection
b) tensile test according to DIN 50 145
c) drift expanding test according to DIN 50 135
d) flattening test according to DIN 50 136
e) dimensional inspection

For tubes of this kind a works certificate according to DIN 50 049 is provided on request.

Drift expanding tests and flattening tests are carried out on tubes made of the steel grades listed in table 2 and in the annealed or normalized condition, only if diameter and wall thickness permit testing.

Tubes of this kind are not normally subjected to leak testing. If the tubes are intended to carry liquids or gases, then appropriate tests must be agreed.

**11.2 Tube with acceptance test certificate (quality grade B or C)**

Tubes according to quality grade B are supplied only with an acceptance test certificate. If tubes according to quality grade C are to be supplied with an acceptance test certificate, then this must be agreed at the time of ordering.

Testing may be carried out by an expert acting as agent of the purchaser. This expert may be an outside inspector or may be selected from personnel of the manufacturer. In accordance with this, an acceptance test certificate 3.1 B or 3.1 C according to DIN 50 049 is made out.

The tests must be carried out at the manufacturer's works in such a fashion that production and delivery of the tubes are not unnecessarily disturbed or held up.

If no random sampling plan has been agreed at the time of ordering, then the random sampling plans employed by the manufacturer apply.

**11.2.1 Extent of testing**

For test purposes, tubes of the same steel grade, the same condition on delivery and the same dimensions are divided into batches of 200 tubes. Residual quantities of less than 20 tubes may be uniformly shared amongst the individual batches. Ordered quantities of less than 200 tubes and residual quantities of between 20 and 200 tubes, count as a full batch.

**11.2.2 Sampling**

**11.2.2.1** One tube is picked at random from each batch and a longitudinal specimen taken for the tensile test.

**11.2.2.2** In the case of annealed and normalized tubes the wall thickness of which is less than 15% of the outside diameter, a specimen for the flattening test is taken from one end of the tube picked up according to section 11.2.2.1.

**11.2.2.3** In the case of annealed and normalized tubes with a maximum outside diameter of 150 mm and a maximum wall thickness of 9 mm, a specimen for the drift expanding test is taken from one end of the tube picked up according to section 11.2.2.1.

**11.2.3 Test methods and results**

All tests must be carried out at room temperature.

**11.2.3.1** The tensile test must be carried out on a measuring length L0 = 5 d according to DIN 50 140. The test result must accord with the values specified in table 4. The yield point is determined only in the case of normalized tubes.

**11.2.3.2 Flattening test**

The flattening test must be carried out according to DIN 50 136. In this test, the specimen or tube ends must be compressed to such an extent that a specific distance H is achieved between the two pressure plates. This distance is defined as follows:

H = (1 + c) * s

where
s is the wall thickness in mm
d is the outside diameter of the tube in mm
c is a constant

The value of c in the case of St 30 and St 35 is 0.09 and in the case of St 45 and St 52 it is 0.07.

In the course of testing, the specimen must not exhibit any unallowable defects attributable to inadequate deformability.

**11.2.3.3 Drift expanding test**

The drift expanding test must be carried out according to DIN 50 135 up to the expansion specified in table 8. In the course of the test the specimen must not exhibit any unallowable defects attributable to inadequate deformability.

**Table 8.**

| Steel grade | Condition on delivery | Expansion in % |
|-------------|-----------------------|----------------|
| St 30 Si    | normalized or annealed | 12             |
| St 30 Al    | normalized or annealed | 7              |
| St 35       | normalized or annealed | 10             |
| St 45       | normalized or annealed | 8              |
| St 52       | normalized or annealed | 8              |

s = wall thickness in mm

**11.2.3.4 Leak test**

If agreed at the time of ordering, the tubes are subjected to a leak test. This test is, at the manufacturer's discretion, carried out by an internal pressure test using water or by a suitable non-destructive testing (e.g. eddy-current testing in accordance with Stahl-Eisen-Prüfblatt (Steel-Iron Test Sheet) 1925 *1).

**11.2.3.5 Visual examination**

Visual examination of the external surface and, to the extent that it is possible, the internal surface too, must be carried out on the tube in a random manner in accordance with a random sampling plan (e.g. according to DIN 40 080).

Visual examination of the tubes must be carried out by the naked eye with suitable illumination.

Instead of visual examination, non-destructive testing of the tube may be carried out using a suitable test procedure, if so agreed.

**11.2.3.6 Dimensional inspection**

The dimensions of the tube must be checked using suitable measuring equipment by a random sampling plan (e.g. in accordance with DIN 40 080).

**11.2.3.7 Check of peak-to-valley height**

The peak-to-valley height of the tube surfaces must be subjected to a random check using a random sampling plan (e.g. according to DIN 40 080) and suitable measuring equipment.

**11.2.3.8 Non-destructive testing of the tubes**

If agreed at the time of ordering, the tubes may be subjected to a non-destructive test method (e.g. eddy-current testing according to PRP 02-74 **1) or ultrasonic testing in accordance with Stahl-Eisen-Prüfblatt (Steel-Iron Test Sheet) 1915 **1).

*) Obtainable from:
Verlag Stahleisen, Postfach 82 29, 4000 Düsseldorf 1

**) Obtainable from:
Fachvereinigung Präzisionsrohrwerke e. V., Graf Adolf-Platz 1, 4000 Düsseldorf 1.

---

You are an expert OCR system for material test reports. Extract ALL text from this image with 100% accuracy.

CRITICAL REQUIREMENTS:
1. Extract EVERY single character, number, and symbol exactly as shown
2. Preserve ALL table structures with exact spacing and alignment
3. OUTPUT ONLY IN ENGLISH - Convert any Chinese, Hindi, or non-English text to proper English
4. For tables, use markdown table format with | separators
5. Include ALL test results, measurements, and specifications
6. Do not skip any data - extract everything visible
7. Maintain exact numerical precision (e.g., 14.55 not 14.5)
8. Replace any garbled or corrupted text with proper English equivalents

Focus especially on:
- Complete test results tables with all rows and columns
- All numerical values with exact decimal places
- Material specifications and standards
- Sample identification numbers
- Chemical composition data if present

IMPORTANT: Return ONLY clean English text. No Chinese characters, no garbled text, no corrupted symbols.

Explanations

The form of this Standard deviates considerably from the previous July 1967 edition.

Quality grades A, B, and C are new and have been more precisely defined. In this context, tubes of quality grades A or B are no longer distinguished from one another by the steel grade or the condition at delivery but by the tests and the certificates issued in respect of the latter; tubes according to quality grade A are supplied only without an acceptance test certificate and tubes according to quality grade B only with one.

Precision steel tubes are predominantly used as semi-finished products. For this reason, in the example for ordering the statement of the DIN number is followed by the material designation and thereafter the dimensions.

The St 55 steel grade is no longer delivered on any appreciable scale and is consequently not included in this subsequent edition. Instead of St 55, in many applications St 52 is now used, this having a higher yield point and being weldable because of its chemical composition. The soft steel grade St 30 has been nearly adopted.

The reference to the fact that precision steel tubes of quality grade C, may be supplied, e.g., according to DIN 1629, DIN 17 135, DIN 17 175 has been discarded for formal reasons since these are independent tube standards with corresponding delivery conditions.

The conditions at delivery "annealed and descaled" (GZF) and "normalized and descaled" (NZF) are no longer appropriate to the state of the art where precision steel tubes are concerned. They are therefore not incorporated into this subsequent edition.

The limits for tensile strength in the NBK condition at delivery have been determined on the basis of exhaustive statistical analyses. The bottom limits arise from the delayed cooling occurring in continuous furnaces when heat-treating precision steel tubes. An increase in the carbon content in steel grades St 45 and St 52, with the object of raising the minimum tensile strength, is prohibited because weldability is otherwise lost.

Amongst other things, precision steel tubes are characterized by a good surface condition. Consultation and discussion about the "surface condition" section were therefore particularly intensive. Because precision steel tubes are used for many, varied applications, it is not possible to find a definition of surface condition which will satisfy every application. The supply of tubes with special requirements in terms of surface condition must therefore be agreed and the special requirements made known.

The note in the "surface condition" section points to the special problems of defining the concept "crack". Users and manufacturers of precision steel tubes are asked to make their proposals in this context known to the Normenausschuss Rohre, Rohrverbindungen und Rohrleitungen (FR) (Pipes, Pipe Joints and Pipelines Standards Committee) within DIN Deutsches Institut für Normung e. V., Kamekestraße 8, 5000 Köln 1.

Precision steel tubes are used primarily in the form of semi-finished products. For this reason and borrowing from internationally accepted terminology, the term "eccentricity" has been retained for the deviation of centres. The concept of concentricity or coaxiality in accordance with DIN 7184 Part 1 discussed in this context only applies to workpieces and component assemblies, not to semi-finished products.

The stipulation of permissible excess deliveries or shortfall deliveries is a matter of contract law as far as the opinion of some members of the technical committee is concerned. It was therefore proposed that the corresponding section should not be included any longer in these technical delivery conditions. Because the occurrence of excess deliveries of shortfall deliveries, however, is determined by production considerations, this Section has nevertheless been retained.

Because of the high degree of uniformity which is attainable using modern production techniques it is generally possible in the case of precision steel tubes to dispense with full-scale testing of the various properties. Tubes of this kind according to quality grade A are supplied without an acceptance test certificate; if so agreed, the results of tests carried out in the course of production quality control may be submitted in a works certificate.

If it is agreed that an acceptance test certificate should be supplied, then the testing of the mechanical and technological properties (tensile test, flattening test, drill expanding test) must be carried out batchwise. Here, in speaking of tubes of the same condition at delivery, it is intended to indicate that the quality-determining production stages have been performed in the same manner. The association with a specific melting unit, which in the case of other tube standards is used as an order feature, has no relevance to precision steel tubes.

The testing of the other properties, leak tightness, surface condition, dimensions and, possibly, non-destructive testing, is carried out by agreement as either random sample testing or full-scale testing. In this context, depending upon the requirements in relation to further processing or subsequent use, the random sampling plans and the n-c relationships must be agreed. This applies in particular to test procedure and test accuracy in the context of non-destructive testing.

The "complaints" section has been reworded. The technical committee took into account here that it is not always possible or reasonable to reliably prove that a proper processing or application has been impaired as a consequence of defects.

12 Quality grade C

Table 9. Tubes for special requirements (examples)

| Line | Other requirements as to | Features and/or technical delivery conditions |
|------|--------------------------|---------------------------------------------|
| 1    | other steel grades than those specified in table 2 | DIN 1651, DIN 17 100, DIN 17 200, DIN 17 210, DIN 17 211, DIN 17 212 |
| 2    | tubes for pipelines       | DIN 2445 Part 2, DIN 8964, DIN 74 234        |
| 3    | geometry and surface of the tubes | different cross-sectional shapes, dimensions and tolerances from those indicated in DIN 2391 Part 1, closer tolerances or tolerances shifted in one direction only, special requirements regarding the surface condition, ground tubes, tubes suitable for mating purposes, telescope tubes, outside diameter <4 and >260 mm, closer tolerances on length and straightness. |
| 4    | testing and acceptance by agreement |
| 5    | conditions on delivery differing from those specified in table 3 | tempered, annealed to give a specific structure, heat-treated |
| 6    | technological and mechanical properties | deformability for: bending, crimping, expanding, etc.; deviation from the mechanical values |

13 Marking

The tubes must be marked by labels fixed firmly to the bundle or to the crate, the label providing the following information:
- manufacturer's symbol
- technical delivery conditions and quality grade
- steel grade in accordance with table 1
- condition on delivery in accordance with table 3 (symbol)
- dimensions
- the stamp of the tester if the tubes are being supplied with an acceptance testing certificate
Other marking by agreement.

14 Surface protection

Unless otherwise agreed, the tubes are delivered with the temporary corrosion protection normally furnished by the manufacturer.

If a special corrosion protection is required, this must be arranged by agreement. If no corrosion protection is to be applied, this must also be arranged by agreement.

15 Packing

The tubes are normally delivered in bundles secured by steel tape. Otherwise the type of packing must be agreed in accordance with the qualitative requirements.

16 Complaints

The agreed tests (type of test and extent of testing) determine the degree of security against defectiveness.

Complaints about faults may only be considered within the framework of the technical delivery conditions specified in this Standard or other agreements.

The customer must give the supplier the opportunity to judge whether a complaint is justified by submitting the tube objected to and samples of the other tubes delivered.

57

---

Seamless precision steel tubes
Dimensions
DIN
2391
Part 1
Nahtlose Präzisionsstahlrohre mit besonderer Massengenauigkeit; Masse
As it is current practice in standards published by the International Organization for Standardization (ISO), the comma has been used throughout as a decimal marker.
Dimensions in mm
1 Field of application
This Standard applies to seamless precision steel tubes; and, in compliance with ISO/DIS 3304, those tube dimensions have been selected from the range of manufacturable tube dimensions which are mainly used as design elements.
If tubes having the tolerances and are produced according to the technical conditions of delivery as specified in this Standard are to be used as pipelines, then the dimensions specified in DIN 2448 may from time to time be used. These tubes must be ordered according to quality grade C.
2 Other relevant standards
DIN 2391 Part 2 Seamless precision steel tubes; technical conditions of delivery
3 Dimensions, designation
The tubes are generally ordered in terms of outside diameter and wall thickness. Should the inside diameter be more important, then the tubes may also be ordered in terms of inside diameter and wall thickness or also in terms of outside and inside diameter. These tubes must be ordered according to quality grade C.
If the permissible deviations in diameter are to be one way only, this must be stated on ordering; in this case the total range of ± tolerance is the permissible one-way deviation, e.g. instead of (55 ± 0.25) mm either
(55 + 0.5) mm or (55 - 0.5) mm.
The deviations in diameter as quoted in the table of dimensions apply to the 'cold-finished/hard' (BK) and 'cold-finished/soft' (BKW) conditions at delivery.
In the case of annealed (GBK) and normalized (NBK) tubes, the tolerances on diameter are greater, as a result of distortion during annealing, the permissible values being as follows:
wall thickness ≥ 1
outside diameter ≥ 20
less than 1/20 to 1/40 1.5 times the values quoted in the table of dimensions
less than 1/40 to 1/60 twice the values quoted in the table of dimensions
less than 1/60 2.5 times the values quoted in the table of dimensions
The permissible deviations in diameter include ovality.
In the event of special heat treatments (e.g. heat-treated tubes) the permissible deviations must be separately agreed.
In the case of intermediate dimensions, the permissible deviations which apply to the next larger nominal dimension must be used.
Designation of a seamless precision steel tube in St 35, condition at delivery: NBK, outside diameter d = 100 mm and wall thickness s = 3 mm:
Tube DIN 2391 - St 35 NBK 100 x 3
Designation of a seamless precision steel tube, quality grade C, in St 35, condition at delivery: NBK, outside diameter d = 100 mm and inside diameter d = 94 mm (ID 94):
Tube DIN 2391 - C - St 35 NBK 100 x D 94
Designation of a seamless precision steel tube, quality grade C, in St 35, condition at delivery: NBK, inside diameter d = 94 mm (ID 94) and wall thickness s = 3 mm:
Tube DIN 2391 - C - St 35 NBK D 94 x 3
4 Technical conditions of delivery
Technical conditions of delivery according to DIN 2391 Part 2. Continued on pages 2 and 3.
