Repository: durvibangera/yes

File: E Books Updated_md/DIN/DIN 17100.md (part 2 of 3)
Steel grade according to Table 1
| Material | Code number | Tensile strength Rm for product thicknesses in mm | Upper yield point Rpy for product thicknesses in mm | N/mm² |
8.4.2.2 Steels of quality group 2 and up to and including St 52-3 (i.e. the steels according to this Standard with a maximum carbon content of 0.22 % in the ladle analysis) are generally suitable for arc welding and gas fusion welding. Here, given the given minimum yield point, the steels of quality group 3 are preferable to those of quality group 2, and within quality group 2 killed steels are preferable to rimming steels, particularly if segregation zones may be encountered during welding.

Depending on welding conditions and conditions in service, steel St 33 is also suitable, subject to restriction to arc welding and gas fusion welding. Steels St 50-2, St 60-2 and St 70-2 are not designed for arc welding and gas fusion welding.

8.4.2.3 Suitability for flash butt-welding and gas pressure welding generally exists with all the steels of this Standard; but it may be necessary in the case of steels with higher carbon content (St 50-2, St 60-2 and St 70-2) to carry out reheating after welding.

8.4.2.4 Suitability for pressure welding by other processes generally exists only with the steels of Table 1 having not more than 0.22 % C in the ladle analysis; it is also influenced to a great extent by the silicon content of the steel.

Depending on the carbon content, reheating may be necessary.

8.4.3 Deformability

8.4.3.1 The steels are suitable for hot and cold forming, i.e. they must be neither cold-short nor red-short. In the bending test they must be capable of being bent for 180° round the mandrel diameters stated in Table 1 without showing any cracks on the side in tension.

8.4.3.2 Flats up to 20 mm thickness from the steels with the code letter Q as in Table 3 are supplied with special suitability for cold bending, folding, cold flanging or cold bead with internal bending radii in accordance with Table 5. Flats with rolled-in pattern cannot be supplied in Q grades.

8.4.3.3 Strip from steels with the code letter K in Table 3 is delivered in thicknesses up to 8 mm with suitability for the manufacture of cold rolled sections on rolled section machines (see DIN 59 413) and in thicknesses up to 12.5 mm with suitability for the manufacture of cold forming hollow sections (see DIN 59 411). The suitability applies to the bending radii stipulated in DIN 59 411 and DIN 59 413. For strip thicknesses over 8 mm or over 12.5 mm the internal bending radii according to Table 5 apply.

8.4.3.4 For semi-finished products and flats used for the manufacture of tubes in accordance with DIN 1626 Part 1 to Part 4, special agreements should be made in respect of different conditions of tube manufacture at the time of ordering. This covers the steel grades of Table 3 marked with the code letters Ro.

8.4.3.5 Steels with the code letter Z in accordance with Table 3 are delivered with suitability for bright drawing (see Section 8.5.4).

8.4.3.6 Steels with the code letter P in accordance with Table 3 are delivered with suitability for drop forging (see Section 8.5.3).

Figure 1. Minimum values of notched-bar impact work with specimens of widths between 5 and 10 mm.

8.4.2 Suitability for welding

8.4.2.1 Unlimited suitability of the steels for the various welding processes cannot be guaranteed, since the behaviour of a steel during and after welding depends not only on the material but also on the dimensions and shape of the component and also the conditions it experiences in manufacture and service.

8.4.2.2 Steels of quality group 2 and up to and including St 52-3 (i.e. the steels according to this Standard with a maximum carbon content of 0.22 % in the ladle analysis) are generally suitable for arc welding and gas fusion welding. Here, given the given minimum yield point, the steels of quality group 3 are preferable to those of quality group 2, and within quality group 2 killed steels are preferable to rimming steels, particularly if segregation zones may be encountered during welding.

Depending on welding conditions and conditions in service, steel St 33 is also suitable, subject to restriction to arc welding and gas fusion welding. Steels St 50-2, St 60-2 and St 70-2 are not designed for arc welding and gas fusion welding.

8.4.2.3 Suitability for flash butt-welding and gas pressure welding generally exists with all the steels of this Standard; but it may be necessary in the case of steels with higher carbon content (St 50-2, St 60-2 and St 70-2) to carry out reheating after welding.

8.4.2.4 Suitability for pressure welding by other processes generally exists only with the steels of Table 1 having not more than 0.22 % C in the ladle analysis; it is also influenced to a great extent by the silicon content of the steel.

Depending on the carbon content, reheating may be necessary.

8.4.3 Deformability

8.4.3.1 The steels are suitable for hot and cold forming, i.e. they must be neither cold-short nor red-short. In the bending test they must be capable of being bent for 180° round the mandrel diameters stated in Table 1 without showing any cracks on the side in tension.

8.4.3.2 Flats up to 20 mm thickness from the steels with the code letter Q as in Table 3 are supplied with special suitability for cold bending, folding, cold flanging or cold bead with internal bending radii in accordance with Table 5. Flats with rolled-in pattern cannot be supplied in Q grades.

8.4.3.3 Strip from steels with the code letter K in Table 3 is delivered in thicknesses up to 8 mm with suitability for the manufacture of cold rolled sections on rolled section machines (see DIN 59 413) and in thicknesses up to 12.5 mm with suitability for the manufacture of cold forming hollow sections (see DIN 59 411). The suitability applies to the bending radii stipulated in DIN 59 411 and DIN 59 413. For strip thicknesses over 8 mm or over 12.5 mm the internal bending radii according to Table 5 apply.

8.4.3.4 For semi-finished products and flats used for the manufacture of tubes in accordance with DIN 1626 Part 1 to Part 4, special agreements should be made in respect of different conditions of tube manufacture at the time of ordering. This covers the steel grades of Table 3 marked with the code letters Ro.

8.4.3.5 Steels with the code letter Z in accordance with Table 3 are delivered with suitability for bright drawing (see Section 8.5.4).

8.4.3.6 Steels with the code letter P in accordance with Table 3 are delivered with suitability for drop forging (see Section 8.5.3).

Figure 1. Minimum values of notched-bar impact work with specimens of widths between 5 and 10 mm.

8.4.2 Suitability for welding

8.4.2.1 Unlimited suitability of the steels for the various welding processes cannot be guaranteed, since the behaviour of a steel during and after welding depends not only on the material but also on the dimensions and shape of the component and also the conditions it experiences in manufacture and service.

8.4.2.2 Steels of quality group 2 and up to and including St 52-3 (i.e. the steels according to this Standard with a maximum carbon content of 0.22 % in the ladle analysis) are generally suitable for arc welding and gas fusion welding. Here, given the given minimum yield point, the steels of quality group 3 are preferable to those of quality group 2, and within quality group 2 killed steels are preferable to rimming steels, particularly if segregation zones may be encountered during welding.

Depending on welding conditions and conditions in service, steel St 33 is also suitable, subject to restriction to arc welding and gas fusion welding. Steels St 50-2, St 60-2 and St 70-2 are not designed for arc welding and gas fusion welding.

8.4.2.3 Suitability for flash butt-welding and gas pressure welding generally exists with all the steels of this Standard; but it may be necessary in the case of steels with higher carbon content (St 50-2, St 60-2 and St 70-2) to carry out reheating after welding.

8.4.2.4 Suitability for pressure welding by other processes generally exists only with the steels of Table 1 having not more than 0.22 % C in the ladle analysis; it is also influenced to a great extent by the silicon content of the steel.

Depending on the carbon content, reheating may be necessary.

8.4.3 Deformability

8.4.3.1 The steels are suitable for hot and cold forming, i.e. they must be neither cold-short nor red-short. In the bending test they must be capable of being bent for 180° round the mandrel diameters stated in Table 1 without showing any cracks on the side in tension.

8.4.3.2 Flats up to 20 mm thickness from the steels with the code letter Q as in Table 3 are supplied with special suitability for cold bending, folding, cold flanging or cold bead with internal bending radii in accordance with Table 5. Flats with rolled-in pattern cannot be supplied in Q grades.

8.4.3.3 Strip from steels with the code letter K in Table 3 is delivered in thicknesses up to 8 mm with suitability for the manufacture of cold rolled sections on rolled section machines (see DIN 59 413) and in thicknesses up to 12.5 mm with suitability for the manufacture of cold forming hollow sections (see DIN 59 411). The suitability applies to the bending radii stipulated in DIN 59 411 and DIN 59 413. For strip thicknesses over 8 mm or over 12.5 mm the internal bending radii according to Table 5 apply.

8.4.3.4 For semi-finished products and flats used for the manufacture of tubes in accordance with DIN 1626 Part 1 to Part 4, special agreements should be made in respect of different conditions of tube manufacture at the time of ordering. This covers the steel grades of Table 3 marked with the code letters Ro.

8.4.3.5 Steels with the code letter Z in accordance with Table 3 are delivered with suitability for bright drawing (see Section 8.5.4).

8.4.3.6 Steels with the code letter P in accordance with Table 3 are delivered with suitability for drop forging (see Section 8.5.3).

Figure 1. Minimum values of notched-bar impact work with specimens of widths between 5 and

---

Page 10 DIN 17100

Table 5. Minimum values for the bending radii for cold bending, folding, cold flanging, and cold beading of flats and for the manufacture of cold rolled sections and of cold formed hollow sections (see Sections 8.4.3.2 and 8.4.3.3).

| Steel grade | Bending edge transverse or longitudinal to rolling direction | Minimum permissible bending radius for thicknesses in mm |
| --- | --- | --- |
| USt 37-2 | transverse | 1 | ≥1,5 | ≥2,5 | ≥3 | ≥4 | ≥5 | ≥6 | ≥7 | ≥8 | ≥10 | ≥12 | ≥14 | ≥16 | ≥18 | ≥20 |
|  | longitudinal | 1 | 1,5 | 2,5 | 3 | 5 | 6 | 8 | 10 | 12 | 16 | 20 | 25 | 36 | 40 |
| USt 37-3 | transverse | 1 | 1,5 | 2,5 | 3 | 5 | 6 | 8 | 10 | 12 | 16 | 20 | 25 | 32 | 40 |
|  | longitudinal | 1 | 1,6 | 2,5 | 3 | 6 | 8 | 10 | 12 | 16 | 20 | 25 | 32 | 40 | 45 |
| USt 44-2 | transverse | 1,2 | 2 | 3 | 4 | 5 | 8 | 10 | 12 | 16 | 20 | 25 | 32 | 40 | 45 |
|  | longitudinal | 1,2 | 2 | 3 | 4 | 6 | 10 | 12 | 16 | 20 | 25 | 32 | 36 | 45 | 45 |
| USt 44-3 | transverse | 1,6 | 2,5 | 4 | 5 | 6 | 8 | 10 | 12 | 16 | 20 | 25 | 32 | 40 | 45 |
|  | longitudinal | 1,6 | 2,5 | 4 | 5 | 8 | 10 | 12 | 16 | 20 | 25 | 32 | 36 | 40 | 50 |
| USt 52-3 | transverse | 1,6 | 2,5 | 4 | 5 | 8 | 10 | 12 | 16 | 20 | 25 | 32 | 36 | 40 | 50 |
|  | longitudinal | 1,6 | 2,5 | 4 | 5 | 8 | 10 | 12 | 16 | 20 | 25 | 32 | 36 | 40 | 63 |

8.4.4 Other requirements
8.4.4.1 If longitudinal cutting-off of sections is intended, e.g. of wide flanged beams in the web, this must be specially indicated at the time of ordering.
8.4.4.2 For steels with stressing in the thickness direction the Iron and Steel Conditions of Delivery 096) Plate, Strip and Wide Flats with improved properties for stressing vertical to the surface of the product must be observed.
8.4.4.3 In the case of the steel grades named in Section 7.1.3 the copper content in the ladle analysis must be between 0.25 and 0.35%. Otherwise the same requirements apply to these steel grades as to the corresponding grades without added copper.
8.4.4.4 Suitability for the application of surface coatings (hot galvanizing, enamelling and comparable processes) must be agreed at the time of ordering.
8.5. Surface condition
8.5.1 Rolled products shall have a smooth surface consistent with the forming process used.
Note: See also Iron and Steel Conditions of Delivery 071) Surface condition of hot rolled heavy plate, medium plate and wide flats.
8.5.2 Surface defects in excess of the permitted imperfections (see Section 8.5.1) must be removed by suitable means. The depressions formed in this way must be levelled out. Unless otherwise agreed at the time of ordering, the permissible thickness deviations stipulated in the dimensional Standards and any machining allowances provided for must be observed. The use of welding to rectify surface defects is only permitted subject to the approval of the customer.
8.5.3 Steel to be converted into drop forgings or otherwise machine-forged must satisfy special requirements with regard to the surface condition (see Section 8.4.3.6).
8.5.4 Suitability for bright-drawing requires a special surface (see Section 8.4.3.5).
8.5.5 In the case of steel products with added copper, the appearance of the surface can sometimes be impaired.

9. Testing
9.1 General
The manufacturer must supervise production by carrying out his own measurements and on his own responsibility by methods which suit him, with regard to the requirements specified in Section 8.
9.2 Agreement on tests and certificates covering material tests
9.2.1 The customer can agree with the limitations indicated in Sections 9.2.2 and 9.2.4 for all steel grades the issuing of one of the certificates on material tests in accordance with DIN 50 049.
9.2.2 For steel St 33 only a statement of compliance with the order may be issued.
9.2.3 If the issue of a works report was agreed then it must contain, for all steels except St 33, results of tensile tests; for flats made of steels in quality group 3 it is additionally necessary to give results of notched-bar impact tests.
9.2.4 In the case of delivery by casts which does not apply to steel St 33, the issue of a works report in which the chemical composition according to the ladle analysis is given can be agreed.
For steel St 37-2 (without stipulated type of deoxidation), however, a test certificate will give only the values for the carbon, phosphorus, sulphur and nitrogen contents.
9.2.5 If the issue of a certificate was agreed which, in accordance with DIN 50 049, requires tests to be carried out on the delivery itself, the stipulations laid down in Sections 9.3 to 9.6 apply.
9.3 Extent of tests
9.3.1 Tests to be carried out
9.3.1.1 If a certificate was ordered covering tests to be carried out on the delivery itself the following must be carried out in any case:
a) in the case of all steels except St 33, the tensile test,
b) in the case of flats made of steel in quality group 3, also the notched-bar impact bending test ("impact test") (see Section 8.4.1.5).

1) See page 2

9.3.1.2 At the time of ordering the acceptance tests, in addition to those mentioned in Section 9.3.1.1, may be agreed, e.g.:
a) in the case of all steels except St 33, St 50-2, St 60-2 and St 70-2, the bending test (which should not, however, be asked for in addition to the notched-bar impact bending test),
b) in the case of products made of steels in quality group 2 (apart from St 50-2, St 60-2 and St 70-2) and products made of steels in quality group 3 (unless already covered under Section 9.3.1.1b): the notched-bar impact bending test (see Section 8.4.1.5),
c) in the case of all steels except St 33 and St 37-2: sample analysis, if the products are to be delivered separately by casts (see Section 9.3.3.1),
d) in the case of the products named in Section 8.4.1.6: the weld bending test.

9.3.2 Test unit and number of specimens for sample analyses
9.3.2.1 The cast is the test unit.
9.3.2.2 Unless otherwise agreed at the time of ordering, one specimen per cast is to be taken (see Section 9.4.2).
9.3.3 Test units and number of specimens for mechanical and technological tests
9.3.3.1 The number of specimens is governed by whether delivery is on a cast or lot basis. Delivery is in the case of quality group 2 by lots or casts, in the case of quality group 3 by casts.
For products of steels of quality group 2 it must be agreed at the time of ordering whether delivery shall be on the basis of casts or lots.
Even when ordering on a lot basis the supplier is allowed to test by casts if presentation for testing is by casts.
9.3.3.2 The test units are 40 for testing by casts, 20 for testing by lots, or in each case a smaller quantity presented for testing.
In the case of strip with roll-weights above 20 t it is sufficient to test every second roll.
9.3.3.3 For each test unit and thickness range (see the scale of thicknesses for the yield point in Table 2) in order to verify the values, the following shall be taken:
one specimen for the tensile test,
one specimen for the bend test (where this has been agreed, see Section 9.3.1.2 a) and where a notched-bar impact bending test has been agreed, one sample section which must be sufficient to make six specimens.
9.3.3.1 For all tests, in one test unit, the maximum product thickness may be at most double the minimum product thickness. Unless otherwise agreed at the time of ordering the samples are to be taken from a product of average thickness.
9.3.3.2 In the case of flats from steel of quality group 3, agreement can be made to carry out a test for the notched-bar impact work on each sheet or on each roll.
9.3.3.4 For the notched-bar impact tests three specimens are to be taken from the test piece according to Section 9.3.3.3. The test is confined - these three specimens if their results conform with values in Table 2.

1) See page 2

---

Page 12 DIN 17100

In the case of wire rod, the specimen is to be taken at a point sufficiently far away from the end of the coil. In arbitration tests the minimum distance of the specimen from the end of the coil as shown in Table 6 applies.

Table 6. Position of specimens when testing wire

| Diameter of wire rod (or diameter of the circle equal in area) mm | Distance from the ends of the coil m min. |
| --- | --- |
| ≥ 5 ≤ 6,5 | 5 |
| > 6,5 ≤ 12,5 | 4 |
| > 12,5 ≤ 17,5 | 3 |
| > 17,5 ≤ 22 | 2 |
| > 22 ≤ 27 | 1,5 |
| > 27 ≤ 30 | 1 |

9.4.3.2.1.3 In the case of flats ≥ 600 mm in width the test pieces shall generally be taken in such a way that they are positioned half-way between the longitudinal edges and centre line (see Fig. 12).

9.4.3.2.1.4 In the case of strip the test piece shall be taken from the outer turn at an adequate distance from the end of the strip. In the case of hot rolled strip below 600 mm in width the test pieces shall be taken at a distance of approximately 1000 mm from the end of the strip and of one-third of width of the strip from the edge.

9.4.3.2.1.5 In the case of steel sections the specimens must be taken outside the area of the weld as shown in Fig. 13.

9.4.3.2.1.6 When flat specimens are taken for the tensile test, then for products up to 30 mm thick both rolled surfaces should generally be left on the specimen. On rectangular specimens of products over 30 mm thick at least one rolled surface should be retained. Round specimens are permitted but should be provided only when the thickness exceeds 30 mm; the specimens should then be taken in such a way that their axis lies one-third of the distance between the surface and the centre – starting from the surface – or as near as possible to this point.

9.4.3.2.2 Specimens for the bending test

The points from which the specimens should be taken for the bending test are given in Section 9.4.3.2.1. The specimens used should, if possible, be of the full thickness of the product. In the case of product-thickness above 30 mm the specimens may be machined down on one side (see Section 9.5.5).

9.4.3.2.3 Specimens for the notched-bar impact bending test

The points from which the specimens should be taken for the notched-bar impact bending test are given in Section 9.4.3.2.1. One side of the specimen should be placed as close as possible to the rolled surface. The notch should be made perpendicular to the rolled surface (see Fig. 8).

Figure 2.

Figure 3.

Figure 4.

Figure 5.

Figure 6.

Figure 7.

Figure 8.

Figure 9.

Figure 10.

Figure 11.

Figure 12.

Figure 13.

Position of specimen to be removed

Notch

Transverse specimen

DIN 17100 Page 13

---

9.4.3.3 Machining of test pieces and specimens
9.4.3.3.1 Deformation shall be avoided as far as possible when cutting out the specimens; if guillotines or flame cutters are used an adequate allowance must be left for machining, if the hardening induced by flame cutting does not permit machining, heating to not more than 550 °C is permissible. Rolled steel test pieces deformed by bending or twisting shall principally be cold-straightened. If the amount of deformation is too severe for cold-straightening, the straightening can be done hot in the case of material to be delivered normalized, but the temperature must not exceed 520 °C.
9.4.3.3.2 During preparation of the specimen it is important to avoid any cold working or temperature rise which would impair the specimens properties differing from those of the products as delivered.
9.5 Test methods to be applied
9.5.1 The chemical composition shall be tested by the method described by the Chemists' Committee of the Verein Deutscher Eisenhüttenleute (Association of German Metallurgists) (see Section 2).
9.5.2 The mechanical and technological tests are to be carried out at room temperature (about 20 °C) unless a lower temperature is specified for the notched-bar impact tests.
9.5.3 The tensile test is to be carried out according to DIN 50 145.
9.5.3.1 Normally the tensile test shall be carried out using short proportional bars with gauge length Lg = 5 do (for rectangular specimens Lg = 5.65 d cross-section) according to DIN 50 125, for wire rod ≤ 6 mm diameter according to DIN 51 210 Part 1. In borderline cases and for arbitration tests the use of these specimens with the exception of flats according to Section 9.5.3.2 is mandatory.
9.5.3.2 On flats with less than 3 mm thickness the tensile test must be carried out with a specimen of gauge length Lg = 80 mm and width bg = 20 mm according to DIN 50 114.
9.5.3.3 In addition to the specimens according to Section 9.5.3.1 it is permissible, in the routine testing of flats, to use flat specimens which are easier to prepare with a gauge length of Lg = 100 mm for products from 3 to 5 mm thick inclusive and of Lg = 200 mm for products over 5 mm thick.
The maximum width may be for product of specimen thicknesses up to 60 mm over 3 up to 10 mm up to 50 mm over 10 up to 25 mm up to 35 mm over 25 up to 50 mm up to 20 mm over 50 mm.
In such cases the minimum elongation at fracture obtained must be evaluated from the figures in Table 2 multiplied by the conversion factors in Table 7. Table 7. Conversion factors for elongation at fracture
| Gauge length | Conversion factor for tensile specimen cross-sections in mm² |
|--------------|-------------------------------------------------------------|
| 100          | 26 to 100         101 to 225  226 to 401  401 to 626  626 to 901  901 to 1601  1601 to 2501  2501 to 3600 |
| 200          | 0.7, 0.7         0.8, 0.8  0.8, 0.9  0.9, 0.9  1.0, 1.0  1.1, 1.2  -            -            |

9.5.4 As an approximation the tensile strength can be derived from the Brinell hardness which is determined according to DIN 50 351 by using the comparison table in DIN 50 150. For acceptance purposes, however, the tensile test remains the criterion.
9.5.5 The bending test is to be carried out according to DIN 50 111. During the test the specimen is placed so that the side with the rolling skin lies in the tension zone.
9.5.5.1 The notched-bar impact bending test ("impact test") on ISO V-notch specimens is to be carried out according to DIN 50 115 (see Section 8.4.1.5).
9.5.5.2 For the welding bend test a specimen (see Fig. 14) of the same thickness as the product is provided in the middle with a 65 long semi-circular longitudinal groove, with a diameter of 4 mm. In the case of products with webs, lips, etc., the parts projecting out of the plane of the specimen must be machined off prior to welding; in this case the longitudinal groove is made in the unmachined groove. The groove is then filled in with a suitable filler metal (5 mm diameter) at about 20 °C in a single run; the bead is not machined off. No further alteration may be made to the specimens after welding. For the bending test the specimen is placed in the bending jig in such a way that the welding bead lies in the tension zone (see Fig. 15).
9.5.6 The notched-bar impact bending test
9.5.6.1 The notched-bar impact bending test ("impact test") on ISO V-notch specimens is to be carried out according to DIN 50 115 (see Section 8.4.1.5).
9.5.6.2 For the welding bend test a specimen (see Fig. 14) of the same thickness as the product is provided in the middle with a 65 long semi-circular longitudinal groove, with a diameter of 4 mm. In the case of products with webs, lips, etc., the parts projecting out of the plane of the specimen must be machined off prior to welding; in this case the longitudinal groove is made in the unmachined groove. The groove is then filled in with a suitable filler metal (5 mm diameter) at about 20 °C in a single run; the bead is not machined off. No further alteration may be made to the specimens after welding. For the bending test the specimen is placed in the bending jig in such a way that the welding bead lies in the tension zone (see Fig. 15).
9.5.7 For the welding bend test a specimen (see Fig. 14) of the same thickness as the product is provided in the middle with a 65 long semi-circular longitudinal groove, with a diameter of 4 mm. In the case of products with webs, lips, etc., the parts projecting out of the plane of the specimen must be machined off prior to welding; in this case the longitudinal groove is made in the unmachined groove. The groove is then filled in with a suitable filler metal (5 mm diameter) at about 20 °C in a single run; the bead is not machined off. No further alteration may be made to the specimens after welding. For the bending test the specimen is placed in the bending jig in such a way that the welding bead lies in the tension zone (see Fig. 15).
9.5.8 For testing suitability for welding, the tests according to DIN 50 120 Part 2 and DIN 50 121 Part 2 are used for butt welds; for resistance spot welded joints the tests according to DIN 50 124 are used.
9.5.9 The surface condition shall be checked by visual inspection, i.e. without special optical aids.
9.6 Retests
9.6.1 Test results which are due to incorrect removal and preparation of the specimen, to deficiencies in testing or to an accidentally, closely defined defect in a specimen shall be disregarded.
9.6.2 If the unsatisfactory result of a test is due to incorrect heat treatment of the products, the heat treatment can be carried out again, whereupon the entire test must be repeated.
9.6.3 If the specimens are satisfactory but do not meet the specified requirements the procedure adopted shall be as follows:
9.6.3.1 If the tensile specimen, bending specimen or welding bend test specimen is unsatisfactory then - except in the case of strip and wire rod - the piece from which the specimen was taken shall be rejected. The test shall be repeated on one specimen from each of two different pieces from the same test unit and both of these must satisfy the requirements.
9.6.3.2 If the results of the three notched-bar specimens tested do not meet the requirements, then three further specimens are taken from the test piece according to Section 9.3.3.3 and tested. The average from the six individual tests must then meet the requirements. Of the six individual values only two may lie below the required minimum value, of which no more than one individual value shall differ from the minimum value by more than 30%.
If the results of this retest are unsatisfactory - except in the case of strip and wire rod - the piece which has been tested is rejected and two further pieces from the same test unit of the same or immediately following smaller thickness are tested. If one of these pieces fails to satisfy the requirements, either the test unit shall be rejected or, subject to special agreement, the remainder of the test unit shall be tested piece by piece.
9.6.3.3 In the case of strip and wire rod the retest specimens must be taken from the rolls or coils to which objection is made, after cutting off a further length.
9.6.3.4 The manufacturer reserves the right to subject rejected pieces or test units to heat treatment and to present them again for testing.
10 Marking
10.1 If specially agreed at the time of ordering, marking of the products can be carried out and in this connection the stipulations of DIN 1599 (Preliminary Standard) are to be observed. In the case of an acceptance test the marking described in Section 10.2 is taken as agreed.
10.2 The marking generally consists in the case of St. 33 of the code number for the steel grade and the mark of the manufacturing works,
in the case of steels of quality groups 2 and 3 the above details plus the heat number (if supplied on a heat basis) and where appropriate the specimen number and, when test certificates or certificates of acceptance are issued, the inspector's mark.
11 Complaints 3)
11.1 External and internal defects may only be objected to if they impair to an appreciable extent the working and utilization in a manner appropriate to the grade of steel and form of product concerned.
11.2 The customer must give the supplier the opportunity of convincing himself that the complaints are justified, where possible by submitting the material objected to, as well as specimens of the material as supplied.
Note: After the adoption of DIN 17 010 General technical conditions of delivery for steel and steel products (at present in draft form) the stipulations made therein on complaints apply in each case, even if they differ from the contents of Section 11 above (see Explanations).
Dimensional Standards which apply to products made of steels for general structural purposes
Hot rolled products
DIN 1013 Part 1 Steel bars; hot rolled round steel for general purposes; dimensions, permissible variations on dimension and form
DIN 1013 Part 2 Steel bars; hot rolled round steel for special purposes; dimensions, permissible variations on dimension and form
DIN 1014 Part 1 Steel bars; hot rolled squares for general purpose; dimensions, permissible deviations on dimension and form
DIN 1014 Part 2 Steel bars; hot rolled squares for special purpose; dimensions, permissible deviations on dimension and form
DIN 1015 Steel bars; hot rolled hexagon steel; dimensions, weights, permissible variations
DIN 1016 Flat products of steel; hot rolled strip, hot rolled sheet under 3 mm thickness, dimensions, weights, permissible variations on dimension, form and weight
DIN 1017 Part 1 (Subsequent edition at present in draft form) Steel bars; hot rolled flat steel for general purpose, dimensions, weights, permissible variations
DIN 1017 Part 2 Steel bars; hot rolled flat steel for special purpose (in bar drawing mills, bolt and screw factories etc.), dimensions, weights, permissible variations
DIN 1018 Steel bars; hot rolled half-round steel and half-oval steel; dimensions, weights, permissible variations
DIN 1022 Steel bars; hot rolled equal angle squared-edge steel (LS Steel); dimensions, weights, permissible variations
DIN 1024 Steel bars; hot rolled round-edge T-bars; dimensions, weights, permissible variations, static values
3) For Explanations of this complaints clause in quality Standards for iron and steel, see DIN-Mittteilungen (DIN News), Vol 40 (1961) No. 2, Page 111/112.

---

Page 16 DIN 17 100
DIN 1025 Part 1 Steel sections; hot rolled I-beams; narrow flange I-beams, I-range; dimensions, weights, permissible variations, static values
DIN 1025 Part 2 Steel sections; hot rolled I-beams; wide flange I-beams, IPB range; dimensions, weights, permissible variations, static values
DIN 1025 Part 3 Steel sections; hot rolled I-beams; wide flange I-beams, lightweight type, IPB range; dimensions, weights, permissible variations, static values
DIN 1025 Part 4 Steel sections; hot rolled I-beams; wide flange I-beams, heavy type, IPB range; dimensions, weights, permissible variations, static values
DIN 1025 Part 5 Steel sections; hot rolled I-beams; medium flange I-beams, IPE range; dimensions, weights, permissible variations, static values
DIN 1026 Steel bars; steel sections; hot rolled round edge channels; dimensions, weights, static values
DIN 1027 Steel bars; hot rolled round edge zeds; dimensions, weights, permissible variations, static values
DIN 1028 Steel bars; hot rolled round edge zeds; dimensions, weights, permissible variations, static values
DIN 1029 Steel bars; hot rolled round edge zeds; dimensions, weights, permissible variations, static values
DIN 1542 Steel plate 3 to 4.75 mm thick (medium plate); thicknesses, sizes, dimensions and weight variations (Subsequent edition in draft form)
DIN 1543 Flat steel products; hot rolled sheet and plate from 3 to 150 mm thick; permissible deviations on dimensions, weight and form
DIN 1581 Steel bars; hinge strip profiles; dimensions, weights
DIN 59 051 Steel bars; hot rolled square edge T-bars with parallel flanges and webs (TPS steel); dimensions, weights, permissible variations
DIN 59 110 Steel wire rod; dimensions, permissible variations, weights
DIN 59 130 Steel bars; hot rolled round steel for bolts and rivets; dimensions, permissible deviations on dimensions and form
DIN 59 200 Flat steel products; hot rolled wide flats; dimensions, permissible variations on dimensions, form and weight
DIN 59 410 Hollow sections for structural steel engineering; hot formed square and rectangular steel tubes; dimensions, weights, permissible deviations, static values
See page 2
Forgings
DIN 2519 Steel forgings; technical conditions of delivery
DIN 7526 Steel forgings; tolerances and permissible variations for drop forgings
DIN 7526 Supplement Steel forgings; tolerances and permissible variations for drop forgings; examples for application
DIN 7527 Part 1 Steel forgings; machining allowances and permissible variations for open-die forged discs
DIN 7527 Part 2 Steel forgings; machining allowances and permissible variations for open-die forged pierced discs
DIN 7527 Part 3 Steel forgings; machining allowances and permissible variations for seam-less open-die forged rings
DIN 7527 Part 4 Steel forgings; machining allowances and permissible variations for seam-less open-die forged bushings
DIN 7527 Part 5 Steel forgings; machining allowances and permissible variations for open-die forged bars
References to Standards and similar publications for steels with adjacent fields of application
DIN 488 Part 1 Reinforcing steel; definitions, properties, identification symbols
DIN 5512 Part 1 Materials for rail vehicles; general structural steels
DIN 17 111 Low-carbon unalloyed steels for bolts, nuts and rivets; quality specifications
DIN 17 115 Steels for welded round link chains; quality specifications
DIN 17 135 Non-ageing steels; quality specifications
DIN 17 140 Wire rod produced from ordinary steels and unalloyed quality steels; quality specifications
DIN 17 155 Part 1 Boiler plates; technical conditions of delivery
DIN 17 155 Part 2 Boiler plates; quality specifications for the steels used
DIN 17 200 Quenched and tempered steels; quality specifications
DIN 17 210 Case hardening steels; quality specifications
DIN 21 544 Steels for mining support sections; quality specifications
Stahl-Eisen-Werkstoffblätter (Steel-iron data sheets) 1
087 Weathering structural steels
089 Weldable fine grained structural steels; quality specifications
092 Hot rolled fine grained steels for cold forming; quality specifications
Explanations
Developments in recent years in the field of manufacturing processes for steel and steel products and the revision of regional and international Standards for steels for general structural purposes made it necessary to revise the September 1966 edition of DIN 17 100. The negotiations on the present subsequent edition were conducted in a working committee composed in equal numbers of representatives of the steel producers, steel processors and steel users, and extended over a period of almost three years. The questions discussed in particular detail, the most important changes from the September 1966 edition of the DIN Standard and the differences from the regional and international Standards are summarized below. In the case of the conditions of delivery mentioned at the end it concerns
Euronorm 25 Steels for general structural purposes; quality specifications (issued by the European Coal and Steel Community; current edition November 1972) and the international Standards drawn up in ISO/TC 17
ISO 630 Steels for general structural purposes (at present in draft form, February 1978) and ISO 1052 General machinery steels (at present 3rd Recommendation September 1977, document ISO - 17/3 N 3071).
1 Scope and layout of the Standard
The new edition of DIN 17 100 applies, like all the earlier versions of the Standard, to all the products named in Section 1.1 which are supplied in the hot-rolled or normalized after finishing condition. The scope was extended to seamless and welded square and rectangular hollow sections.
When the Standard is next revised the proposal deferred on this occasion must be examined, whether the Standard should be subdivided into several parts, each applying only to single groups of products, in order to achieve a better overall view of the stipulations.
2 Designation of the steels
a) The suggestion put forward for discussion, with the draft of ISO 1977 for the subsequent edition of DIN 17 100, to change the code numbers of the steels, i.e. to convert the identification number of the minimum value of the tensile strength into N/mm² (instead of kgf/mm²), did not receive a majority in the concluding discussions. Accordingly, the code numbers were taken over basically unchanged from the September 1966 version of the Standard. The decisive point for this resolution, supported mainly by the users, was that no final decision was taken in the ISO Committee (TC 17/SC 2) on the standardized system of designation of steels to be used world-wide in future, so that if the need should arise, a later re-modification of the code numbers in DIN 17 100 might have become necessary or might be required in Euronorm 25 and in ISO-Standards 630 and 1052 (see Table 8).
b) In the case of a series of steels, the material numbers were changed from that used in the edition of September 1966 of DIN 17 100. These changes took place on the basis of the new classification of grades, carried out in the revision of Euronorm 20 into base steels, high-grade and special high-grade steels, and had already been announced in DIN-Normenheft 3 (DIN Standards Book 3) (6th edition 1975) and in the Stahl-Eisen-List (Steel-iron List).
3 Classification of the steel grades
The number of steel grades (basic grades) was reduced from 24 to 11.
Since basic converter steel is no longer produced in Germany all steels in quality group 1 were deleted. In the context of the data given in the Tables, therefore, only quality groups 2 and 3 remained which differ in terms of the values for the chemical composition and notched-bar impact work and in the type of deoxidation as hitherto.
Strength class St 34, which can scarcely be regarded as a steel for general structural purposes with the range of application relevant to the other grades, was no longer taken into account in DIN 17 100, as in the international Standards.
