Repository: durvibangera/yes

File: E Books Updated_md/DIN/DIN EN ISO 148-1 JAN-2011.md (part 2 of 2)
EN ISO 148-1:2010 (E)
Dimensions in millimetres
The fracture surface of Charpy test pieces is often rated by the percentage of shear fracture which occurs2). The greater the percentage of shear fracture, the greater the notch toughness of the material. The fracture surface of most Charpy specimens exhibits a mixture of both shear and cleavage (brittle) fracture. Because the rating is extremely subjective, it is recommended that it not be used in specifications.

NOTE The term fibrous-fracture appearance is often used as a synonym for shear-fracture appearance. The terms cleavage-fracture appearance and crystallinity are often used to express the opposite of shear fracture. That is, 0 % shear fracture is 100 % cleavage fracture.

C.2 Procedures

The percentage of shear fracture is commonly determined by any one of the following methods:

a) measure the length and width of the cleavage portion (the "shiny" portion) of the fracture surface, as given in Figure C.1, and determine the per cent shear from Table C.1;

b) compare the appearance of the fracture of the test piece with a fracture-appearance chart, such as that given in Figure C.2;

c) magnify the fracture surface and compare it to a precalibrated overlay chart or measure the per cent cleavage fracture by means of a planimeter, then calculate per cent shear fracture (as 100 % – per cent cleavage fracture);

d) photograph the fracture surface at a suitable magnification and measure the per cent cleavage fracture by means of a planimeter, then calculate per cent shear fracture (as 100 % – per cent cleavage fracture);

e) measure the per cent shear fracture by image analysis techniques.

This annex is based on ASTM E23 (Standard Test Methods for Notched Bar Impact Testing of Metallic Materials) and is used with the permission of ASTM International, 100 Barr Harbor Drive, P.O. Box C700, West Conshohocken, PA 19428-2959, USA.

---

DIN EN ISO 148-1:2011-01
EN ISO 148-1:2010 (E)

Key
1 notch
2 cleavage area (brittle)
3 shear area (dull)

NOTE 1 Measure average dimensions A and B to the nearest 0,5 mm.

NOTE 2 Determine the per cent shear fracture using Table C.1.

Figure C.1 — Determination of per cent shear fracture

Table C.1 — Per cent shear for measurements in millimetres

| B mm | 1,0 | 1,5 | 2,0 | 2,5 | 3,0 | 3,5 | 4,0 | 4,5 | 5,0 | 5,5 | 6,0 | 6,5 | 7,0 | 7,5 | 8,0 | 8,5 | 9,0 | 9,5 | 10 |
|------|-----|-----|-----|-----|-----|-----|-----|-----|-----|-----|-----|-----|-----|-----|-----|-----|-----|-----|-----|
| A mm | 99  | 98  | 98  | 97  | 96  | 96  | 95  | 94  | 94  | 93  | 92  | 92  | 91  | 91  | 90  | 89  | 89  | 88  | 88  |
|      | 1,5 | 98  | 97  | 96  | 95  | 94  | 93  | 92  | 92  | 91  | 90  | 89  | 88  | 87  | 86  | 85  | 84  | 83  | 82  |
|      | 2,0 | 98  | 96  | 95  | 94  | 92  | 91  | 90  | 89  | 88  | 86  | 85  | 84  | 82  | 81  | 80  | 79  | 77  | 76  |
|      | 2,5 | 97  | 95  | 94  | 92  | 91  | 89  | 88  | 86  | 84  | 83  | 81  | 80  | 78  | 77  | 75  | 73  | 72  | 69  |
|      | 3,0 | 96  | 94  | 92  | 91  | 89  | 87  | 85  | 83  | 81  | 79  | 77  | 76  | 74  | 72  | 70  | 68  | 66  | 64  |
|      | 3,5 | 96  | 93  | 91  | 89  | 87  | 85  | 82  | 80  | 78  | 76  | 74  | 72  | 69  | 67  | 65  | 63  | 61  | 58  |
|      | 4,0 | 95  | 92  | 90  | 88  | 85  | 82  | 80  | 77  | 75  | 72  | 69  | 66  | 63  | 61  | 58  | 55  | 52  | 50  |
|      | 4,5 | 94  | 92  | 89  | 86  | 83  | 80  | 77  | 75  | 72  | 69  | 66  | 62  | 59  | 56  | 53  | 50  | 47  | 44  |
|      | 5,0 | 94  | 91  | 88  | 85  | 81  | 78  | 75  | 72  | 69  | 66  | 62  | 59  | 55  | 52  | 48  | 45  | 42  | 38  |
|      | 5,5 | 93  | 90  | 86  | 83  | 79  | 76  | 72  | 69  | 66  | 62  | 59  | 55  | 52  | 48  | 45  | 42  | 38  | 35  |
|      | 6,0 | 92  | 89  | 85  | 81  | 77  | 74  | 70  | 66  | 62  | 59  | 55  | 51  | 47  | 44  | 40  | 36  | 33  | 29  |
|      | 6,5 | 92  | 88  | 84  | 80  | 76  | 72  | 67  | 63  | 59  | 55  | 51  | 47  | 43  | 39  | 35  | 31  | 27  | 23  |
|      | 7,0 | 91  | 87  | 82  | 78  | 74  | 69  | 65  | 61  | 56  | 52  | 47  | 43  | 39  | 34  | 30  | 26  | 21  | 17  |
|      | 7,5 | 91  | 86  | 81  | 77  | 72  | 67  | 62  | 58  | 53  | 48  | 44  | 39  | 34  | 30  | 25  | 20  | 16  | 11  |
|      | 8,0 | 90  | 85  | 80  | 75  | 70  | 65  | 60  | 55  | 50  | 45  | 40  | 35  | 30  | 25  | 20  | 15  | 10  |  5  |

100 % shear shall be reported when either A or B is zero.

---

You are an expert OCR system for material test reports. Extract ALL text from this image with 100% accuracy.

CRITICAL REQUIREMENTS:
1. Extract EVERY single character, number, and symbol exactly as shown
2. Preserve ALL table structures with exact spacing and alignment
3. OUTPUT ONLY IN ENGLISH - Convert any Chinese, Hindi, or non-English text to proper English
4. For tables, use markdown table format with | separators
5. Include ALL test results, measurements, and specifications
6. Do not skip any data - extract everything visible
7. Maintain exact numerical precision (e.g., 14.55 not 14.5)
8. Replace any garbled or corrupted text with proper English equivalents

Focus especially on:
- Complete test results tables with all rows and columns
- All numerical values with exact decimal places
- Material specifications and standards
- Sample identification numbers
- Chemical composition data if present

IMPORTANT: Return ONLY clean English text. No Chinese characters, no garbled text, no corrupted symbols.

Figure C.2 — Fracture appearance

---

DIN EN ISO 148-1:2011-01
EN ISO 148-1:2010 (E)

Annex D
(informative)

Absorbed energy vs. temperature and transition temperature

D.1 Absorbed energy/temperature curve

The absorbed energy/temperature curve (KV/T curve) shows the energy absorbed as a function of the test temperature for a given shape of specimen (see Figure D.1). In general, the curve is obtained by drawing a fitted curve through the individual values. The shape of the curve and the scatter of the test values are dependent on the material, the specimen shape and the impact velocity. In the case of a curve with a transition zone, a distinction is made between the upper-shelf zone, transition zone and the lower-shelf zone.

Key
T temperature
KV absorbed energy
1 upper-shelf zone
2 transition zone
3 lower-shelf zone

Figure D.1 — Absorbed energy/temperature curve shown schematically

20

---

D.2 Transition temperature

The transition temperature, \( T_{\mathrm{t}} \), characterizes the position of the steep rise in the absorbed energy/temperature curve. Since the steep rise usually extends over a fairly wide temperature range, there can be no generally applicable definition of the transition temperature. The following criteria have, among others, been found useful for determining the transition temperature:

The transition temperature, \( T_{\mathrm{t}} \), is the temperature at which
a) a particular value of absorbed energy is reached, e.g. \( KI_{8} = 27 \, \mathrm{J} \),
b) a particular percentage of the absorbed energy of the upper-shelf value is reached, e.g. 50 %,
c) a particular portion of shear fracture occurs, e.g. 50 %, and
d) a particular amount of lateral expansion is reached, e.g. 0,9 mm.

The choice of the method used to define transition temperature should be specified in the product standard or specification, or by agreement.

---

DIN EN ISO 148-1:2011-01
EN ISO 148-1:2010 (E)

Annex E
(informative)

Measurement uncertainty of an absorbed energy value, KV

E.1 Symbols and units

The symbols and units used in this annex are given in Table E.1.

Table E.1 — Symbols and units

| Symbol | Unit | Definition |
|--------|------|------------|
| B<sub>V</sub> | J | Bias of the pendulum impact testing machine, as determined through indirect verification |
| k | J | Coverage factor |
| K<sub>V</sub> | J | Absorbed energy as measured in accordance with this International Standard on V-notched sample |
| K<sub>V</sub> | J | Reported average K<sub>V</sub> value of a set of samples from a test material |
| K<sub>V</sub><sub>R</sub> | J | Certified K<sub>V</sub> value of the reference material used in the indirect verification |
| K<sub>V</sub><sub>Y</sub> | J | Mean K<sub>V</sub> value of the reference test pieces tested for indirect verification |
| n | J | Number of tested samples |
| r | J | Instrument scale resolution |
| s<sub>x</sub> | J | Standard deviation of the values obtained on the n test samples |
| T<sub>x</sub> | J | Error of measured K<sub>V</sub> value due to temperature effects |
| u(K<sub>V</sub>) | J | Standard uncertainty of K<sub>V</sub> |
| U(K<sub>V</sub>) | J | Expanded uncertainty of K<sub>V</sub> with a confidence level of about 95 % |
| u<sub>T</sub> | K | Standard uncertainty of the test temperature |
| u<sub>V</sub> | J | Standard uncertainty of the indirect verification result |
| u( x̄) | J | Standard uncertainty of x̄ |
| x̄ | J | Observed average K<sub>V</sub> value of a set of n samples from a test material |
| v<sub>KV</sub> | Degrees of freedom corresponding with u(K<sub>V</sub>) |
| v<sub>V</sub> | Degrees of freedom corresponding with u<sub>V</sub> |
| v<sub>x</sub> | Degrees of freedom corresponding with u( x̄) |

22

---

E.2 Determination of measurement uncertainty

E.2.1 General

This annex specifies a robust method for determining the uncertainty, u(KV), associated with the mean absorbed energy, KV, of a set of specimens of a test material. Other methods of assessing u(KV) can be developed and are acceptable, if they meet the requirements of ISO/IEC Guide 98-3 [3].

This approach requires input from the "indirect verification" of the Charpy pendulum impact testing machine, which is a normative method of assessing the performance of the instrument with reference test pieces (see ISO 148-2:2008, Annex A).

NOTE 1 ISO 148 (all parts) requires Charpy pendulum impact testing machines to successfully meet the requirements for both indirect and direct verification. The latter consists of a check of all individual geometric and mechanical requirements imposed on the construction of the instrument (see ISO 148-2).

The roles of direct and indirect verification in the metrological traceability chain of Charpy measurements are given in Figure E.1. The chain starts at the international level with the definition of the measurand, KV, or absorbed energy, in the standard procedures described in ISO 148 (all parts). Global comparability relies on international comparisons of Charpy reference machines and of the certified values of the certified reference test pieces produced by national or international bodies using sets of reference machines.

Calibration laboratories use the certified reference test pieces to verify their reference machine and can use their pendulum to characterize and produce reference test pieces. At the user level, Charpy test laboratories can verify their pendulum with reference test pieces to obtain the desired reliable KV values.

NOTE 2 Users can choose to acquire certified reference test pieces from national or international organizations, bypassing the calibration laboratory level.

NOTE 3 For additional information on the difference between certified reference test pieces and reference test pieces, see ISO 148-3:2008, Annex A.

E.2.2 Uncertainty disclaimer

Measurement uncertainty analysis is useful in identifying major sources of inconsistencies in measured results.

Product standards and material property databases based on this part of ISO 148 have an inherent contribution from measurement uncertainty. It is therefore inappropriate to apply further adjustments for measurement uncertainty and thereby risk a product which fails compliance. For this reason, the estimates of uncertainty derived from following this procedure are for information only, unless specifically instructed otherwise by the customer.

The test conditions and limits defined in this part of ISO 148 shall not be adjusted to take account of uncertainties of measurement, unless specifically instructed otherwise by the customer. The estimated measurement uncertainties shall not be combined with measured results to assess compliance to product specifications, unless specifically instructed otherwise by the customer.

E.3 General procedure

E.3.1 Factors contributing to uncertainty

The principal factors contributing to uncertainty are associated with:

a) instrument bias deduced from the indirect verification;

b) homogeneity of the test material and the instrument repeatability;

c) test temperature.

---

DIN EN ISO 148-1:2011-01
EN ISO 148-1:2010 (E)

The measurement equation for the mean absorbed energy \(\overline{KV}\) is Equation (E.1):

\[
\overline{KV} = \overline{x} - B_V - T_X
\]

where

\(\overline{x}\) is the observed mean absorbed energy of \(n\) test specimens;

\(B_V\) is the instrument bias based on the indirect verification;

\(T_X\) is the bias due to temperature.

E.3.2 Instrument bias

As a rule (see ISO/IEC Guide 98-3 [3]), measured values have to be corrected for known bias. Indirect verification is one way to establish the value of bias. The instrument bias determined by indirect verification is defined in ISO 148-2:2008, as given in Equation (E.2):

\[
B_V = \overline{KV}_V - KVR
\]

where

\(\overline{KV}_V\) is the mean value of the reference test pieces broken during the indirect verification;

\(KVR\) is the certified value of the reference test pieces.

Depending on how well the value of \(B_V\) is known, different actions are proposed in ISO 148-2:2008, Annex A, which deals with the uncertainty associated with the results of indirect verification:

a) \(B_V\) is well known and stable - in this exceptional case, the observed value \(\overline{x}\) is corrected by a term equal to \(B_V\) to obtain \(\overline{KV}\).

b) Most often there is no firm evidence about the stability of the value of \(B_V\); in this case, the bias is not corrected for, but it contributes to \(u_V\), the uncertainty of the indirect verification result.

In both cases a) and b), an uncertainty, \(u_V\), associated with the indirect verification result and the instrument bias is calculated in accordance with procedures described in ISO 148-2:2008, Annex A. The outcome of the uncertainty analysis of the indirect verification is the value \(u_V\).

If there is a significant difference between the values of \(\overline{KV}_V\) and \(\overline{KV}\), then the values \(B_V\) and \(u_V\) should be multiplied by the ratio \(\overline{KV}/\overline{KV}_V\).

E.3.3 Machine repeatability and material heterogeneity

The uncertainty of \(\overline{x}\), the mean observed absorbed energy of \(n\) test specimens, is determined using Equation (E.2):

\[
u\left(\overline{x}\right) = \frac{s_x}{\sqrt{n}}
\]

where \(s_x\) is the standard deviation of the values obtained on the \(n\) test samples.

---

DIN EN ISO 148-1:2011-01
EN ISO 148-1:2010 (E)

s_x is caused by two factors: the machine repeatability and the sample-to-sample material heterogeneity. These factors are confounded and therefore are both included in this term. It is recommended to report the total measurement uncertainty with the value of s_x as a conservative measure for the variation in KV due to material heterogeneity.

The value of ν_x̄, the number of degrees of freedom of u(x̄), is calculated as n-1.

E.3.4 Temperature bias

The effect of temperature bias, T_x, on the absorbed energy is extremely material dependent. If steel is tested in the temperature region of the brittle-to-ductile transition, small changes in temperature can correspond with large differences in absorbed energy. At the time of publication, it is not possible to present a generic and accepted approach to the calculation of the contribution to absorbed energy uncertainty corresponding with the uncertainty of the measured test temperature. Instead, it is proposed to complement the statement of the measurement uncertainty in terms of absorbed energy with a separate statement on u_T, the uncertainty of the test temperature at which the absorbed energy was measured (see E.5 for example).

E.3.5 Machine resolution

The effect of machine resolution is in most cases negligible in comparison with the other factors contributing to uncertainty (see E.3.1 to E.3.4). An exception is the case where machine resolution is large and the measured energy is low. In that case, the corresponding uncertainty contribution is calculated using Equation (E.4):

u(r) = r / √3

where r is the machine resolution. The corresponding number of degrees of freedom is ∞.

E.4 Combined and expanded uncertainty

To calculate u(KV), the factors contributing to uncertainty (see E.3) shall be combined. Since u_T is treated separately, and since the terms u(x̄), u_V and u(r) are independent of each other, the combined standard uncertainty is determined using Equation (E.5):

u(KV) = √(u²(x̄) + u²_V + u²(r))

To calculate the expanded uncertainty, the combined standard uncertainty is multiplied by the appropriate coverage factor, k. The value of k depends on ν_KV, the effective degrees of freedom of u(KV), which can be computed using the simple Welch-Satterthwaite [3] approximation, by combining the degrees of freedom, ν_V and ν_x, and evaluating the corresponding uncertainty contributions, u_V and u(x̄). Since the value of the degrees of freedom corresponding with u(r) is ∞, the instrument resolution does not contribute to ν_KV; see Equation (E.6):

ν_KV = u⁴(x̄) / (u⁴(x̄) + u⁴_V)

NOTE In the case of Charpy tests, the number of samples is often limited to 5 or even 3. In addition, the heterogeneity of the samples often leads to a significant value of u(x̄). This is why the number of effective degrees of freedom is most often not sufficiently large to use a coverage factor of k equal to 2.

25

---

DIN EN ISO 148-1:2011-01
EN ISO 148-1:2010 (E)

The coverage factor, k, corresponding to a confidence level of about 95 % is obtained from ISO/IEC Guide 98-3 (GUM) t-table as t95 (vKV). (For selected t-values, see Table E.5.) The expanded uncertainty of KV is determined using Equation (E.7):

U(KV) = k × u(KV) = t95 (vKV) × u(KV)

E.5 Example

In this example, the measurement uncertainty is calculated for the mean value, x̄, of a set of n = 3 samples from a particular test material. The results in Table E.2 were obtained on a pendulum which was successfully checked with both direct and indirect verification procedures. As a first step, the mean observed KV value, x̄, is calculated, as well as the standard uncertainty, x̄, u(x̄), which is calculated using Equation (E.3).

Table E.2 — Raw Charpy test results

| Test results | Dimensions in Joules |
| --- | --- |
| KV, Sample 1 | 105,8 |
| KV, Sample 2 | 109,3 |
| KV, Sample 3 | 112,2 |
| Mean KV, x̄ | 109,1 |
| Standard deviation of n = 3 KV-values, s_x̄ | 3,2 |
| Standard uncertainty of the mean observed KV, u(x̄), calculated according to Equation (E.3) | 1,9 |

In the second step, the raw results were combined with the results of the most recent indirect verification test, for which reference test pieces of different energy levels (e.g. 20 J, 120 J and 220 J) were used. The test material had an absorbed energy level closest to the 120 J level (x̄ = 109,1 J). Therefore, the indirect verification results obtained at this energy level were used in the uncertainty assessment. The bias value, BV, met the verification criteria in accordance with ISO 148-2. Since there is no firm evidence about the stability of BV, the measured value was not corrected for the bias. Therefore, the reported KV value, KV, is equal to the measured mean value, x̄.

Since the bias value was not corrected for, it contributed to the uncertainty of the indirect verification result, uV. The resulting standard uncertainty of the indirect verification result at 120 J was uV = 5,2 J, with a number of degrees of freedom equal to 7 (see ISO 148-2). These conclusions and values can be taken from the calibration or verification certificate of the pendulum used.

Table E.3 gives the measurement uncertainty calculation procedure.

Table E.3 — Calculation scheme of expanded measurement uncertainty, U(KV)

| Raw test results | Results from indirect verification at 120 J |
| --- | --- |
| u(x̄) | 1,9 J |
| Degrees of freedom v for tests on n = 3 samples, calculated as n - 1 | 2 |
| Combined standard uncertainty u(KV), from Equation (E.5) | 5,5 J |
| vKV, the effective degrees of freedom of u(KV), from Equation (E.6) | 8 |
| t-factor corresponding with a vKV of 8 and a 95 % confidence level, t95(vKV) | 2,3 |
| Expanded uncertainty U(KV) | 12,6 J |

---

You are an expert OCR system for material test reports. Extract ALL text from this image with 100% accuracy.

CRITICAL REQUIREMENTS:

1. Extract EVERY single character, number, and symbol exactly as shown

2. Preserve ALL table structures with exact spacing and alignment

3. OUTPUT ONLY IN ENGLISH - Convert any Chinese, Hindi, or non-English text to proper English

4. For tables, use markdown table format with | separators

5. Include ALL test results, measurements, and specifications

6. Do not skip any data - extract everything visible

7. Maintain exact numerical precision (e.g., 14.55 not 14.5)

8. Replace any garbled or corrupted text with proper English equivalents

Focus especially on:

- Complete test results tables with all rows and columns
- All numerical values with exact decimal places
- Material specifications and standards
- Sample identification numbers
- Chemical composition data if present

IMPORTANT: Return ONLY clean English text. No Chinese characters, no garbled text, no corrupted symbols.

Table E.4 can be used to report the test results and measurement uncertainty.

Table E.4 — Summary table of the result, \(\overline{KV}\), with expanded measurement uncertainty, \(U\left(\overline{KV}\right)\)

| \(n\) | \(s_{x}^{a}\) | \(\overline{KV}\) | \(v_{KV}\) | \(t_{95}\left(v_{KV}\right)\) | \(U\left(\overline{KV}\right)^{b, c}\) |
|-------|---------------|-------------------|------------|-----------------------------|-------------------------------------|
|       | \(J\)         | \(J\)             |            |                             | \(J\)                                |
| 3     | 3,2           | 109,1             | 8          | 2,3                         | 12,6                                |

a This standard deviation is a conservative estimate of the test material heterogeneity (its value also contains a contribution from the instrument repeatability, which cannot be separately assessed).

b The expanded uncertainty, calculated in accordance with this procedure, corresponds to a confidence level of about 95 %.

c The uncertainty quoted is subject to an uncertainty of the test temperature, which was measured to an uncertainty of 2 K (confidence level of 95 %). The uncertainties quoted do not consider contributions that can be introduced by particular characteristics of the test material.

International level

ISO 148 - International definitions

National level

Sets of Charpy reference machines

Certified reference test pieces

Calibration Laboratory level

Charpy reference machine

Direct verification

Reference test pieces

Charpy machine

Direct verification

Used level

Reliable absorbed energy, \(KV\)

Figure E.1 — Structure of the metrological traceability chain for the definition and dissemination of the absorbed energy scales of the Charpy impact test

---

DIN EN ISO 148-1:2011-01
EN ISO 148-1:2010 (E)

Table E.5 — Value of t_p(v) from the t-distribution for v degrees of freedom that defines an interval -t_p(v) to +t_p(v) that encompasses the fraction, p, of the distribution [3]

| Degrees of freedom, v | t_p(v) for fraction p = 95 % |
|----------------------|-------------------------------|
| 1                    | 12,71                         |
| 2                    | 4,30                          |
| 3                    | 3,18                          |
| 4                    | 2,78                          |
| 5                    | 2,57                          |
| 6                    | 2,45                          |
| 7                    | 2,36                          |
| 8                    | 2,31                          |
| 9                    | 2,26                          |
| 10                   | 2,23                          |
| 11                   | 2,20                          |
| 12                   | 2,18                          |
| 13                   | 2,16                          |
| 14                   | 2,14                          |
| 15                   | 2,13                          |
| 16                   | 2,12                          |
| 17                   | 2,11                          |
| 18                   | 2,10                          |
| 19                   | 2,09                          |
| 20                   | 2,09                          |
| 25                   | 2,06                          |
| 30                   | 2,04                          |
| 35                   | 2,03                          |
| 40                   | 2,02                          |
| 45                   | 2,01                          |
| 50                   | 2,01                          |
| 100                  | 1,98                          |
| ∞                   | 1,96                          |

28

---

Bibliography

[1] ISO 3785, Metallic materials — Designation of test specimen axes in relation to product texture

[2] ISO 14556, Steel — Charpy V-notch pendulum impact test — Instrumented test method

[3] ASTM E23, Standard Test Methods for Notched Bar Impact Testing of Metallic Materials

[4] NANSTAD, R.K., SWAIN, R.L. and BERGGREN, R.G. Influence of thermal conditioning media on Charpy specimen test temperature. Charpy Impact Test: Factors and Variables, ASTM STP 1072, ASTM, 1990, p. 195

[5] ISO/IEC Guide 98-3:2008, Uncertainty of measurement — Part 3: Guide to the expression of uncertainty in measurement (GUM:1995)
